Repository: JerryHanceSu/S4-website

File: CE_dataset.csv (part 1 of 3)
Elf Code,Electrolyte,CE (%),LCE,Solvent_1,Solvent_2,Solvent_3,Solvent_4,Solvent_5,Salt_1,Salt_2,Salt_3,Method,Current (mA/cm2),Capacity (mAh/cm2),Cycle,Reference
1,1 M LiPF6 EC-DMC (3:7 v/v),83.30,0.777,C1COC(=O)O1:4.49683177761123,COC(=O)OC:8.31501587513044,,,,[Li+].F[P-](F)(F)(F)(F)F:1,,,Aurbach,0.4,0.8,10,1
2,0.1 M LiDFP 0.4 M LiTFSI EC-DMC (3:7 v/v),93.60,1.194,C1COC(=O)O1:4.49683177761123,COC(=O)OC:8.31501587513044,,,,[Li+].[O-]P(=O)(F)F:0.1,[Li+].C(F)(F)(F)S(=O)(=O)[N-]S(=O)(=O)C(F)(F)F:0.4,,Aurbach,0.4,0.8,10,1
3,0.1 M LiDFP 0.4 M LiFSI EC-DMC (3:7 v/v),94.50,1.260,C1COC(=O)O1:4.49683177761123,COC(=O)OC:8.31501587513044,,,,[Li+].[O-]P(=O)(F)F:0.1,[Li+].[N-](S(=O)(=O)F)S(=O)(=O)F:0.4,,Aurbach,0.4,0.8,10,1
4,1 M LiClO4-PC + 5% FEC,80.00,0.699,CC1COC(=O)O1:11.7545646892877,C1C(OC(=O)O1)F:0.685499839704302,,,,[Li+].[O-]Cl(=O)(=O)=O:1,,,Cycle,0.5,0.083,30,2
5,1 M LiFSI DMB,97.70,1.638,COCCCCOC:7.24367870561554,,,,,[Li+].[N-](S(=O)(=O)F)S(=O)(=O)F:1,,,Aurbach,0.5,1,10,3
6,0.5 M LiFSI+0.5 M LiPO2F2/DME,96.40,1.444,COCCOC:9.63160230803373,,,,,[Li+].[N-](S(=O)(=O)F)S(=O)(=O)F:0.5,[Li+].FP(F)(=O)([O-]):0.5,,Cycle,0.5,1,170,4
7,1 M LiFSI DME,97.25,1.561,COCCOC:9.63160230803373,,,,,[Li+].[N-](S(=O)(=O)F)S(=O)(=O)F:1,,,Aurbach,0.5,1,10,5
8,1 M LiFSI FEC-DEC (1:2 by volume),97.43,1.590,C1C(OC(=O)O1)F:4.56954193146887,O=C(OCC)OCC:5.50268771692203,,,,[Li+].[N-](S(=O)(=O)F)S(=O)(=O)F:1,,,Aurbach,0.5,1,10,5
9,1 M LiFSI FEC-FEMC-D2 (234:280:793 by mol),98.16,1.735,C1C(OC(=O)O1)F:1.3709996794086,COC(=O)OCC(F)(F)F:1.69534413,C(C(F)(F)F)OC(C(F)F)(F)F:5.20283509277031,,,[Li+].[N-](S(=O)(=O)F)S(=O)(=O)F:1,,,Aurbach,0.5,1,10,5
10,1 M LiFSI FDMB,98.98,1.991,COCC(F)(F)C(F)(F)COC:6.36373198695698,,,,,[Li+].[N-](S(=O)(=O)F)S(=O)(=O)F:1,,,Aurbach,0.5,1,10,5
11,1 M LiFSI DMC-BTFE (1:2 by mol),99.12,2.056,COC(=O)OC:2.9108098851915,C(C(F)(F)F)OCC(F)(F)F:5.82162265834167,,,,[Li+].[N-](S(=O)(=O)F)S(=O)(=O)F:1,,,Aurbach,0.5,1,10,5
12,0.4 M LiTFSI 0.6 M LiNO3 DOL-DME (1:1 vol),98.34,1.780,COCCOC:4.81580115401687,O1CCOC1:7.15462080509733,,,,[Li+].C(F)(F)(F)S(=O)(=O)[N-]S(=O)(=O)C(F)(F)F:0.4,[Li+].[N+](=O)([O-])[O-]:0.6,,Cycle,0.5,1,250,6
13,0.6M LiTFSI 0.4M LiBOB EC-EMC (5:5 wt),88.10,0.924,C1COC(=O)O1:6.48296470088406,CCOC(=O)OC:5.4839663940795,,,,[Li+].C(F)(F)(F)S(=O)(=O)[N-]S(=O)(=O)C(F)(F)F:0.6,[Li+].[B-]12(OC(=O)C(=O)O1)OC(=O)C(=O)O2:0.4,,Aurbach,0.5,1,10,7
14,0.6M LiTFSI 0.4M LiBOB EC-EMC (7:3 wt),91.60,1.076,C1COC(=O)O1:9.59422207414963,CCOC(=O)OC:3.47819646408714,,,,[Li+].C(F)(F)(F)S(=O)(=O)[N-]S(=O)(=O)C(F)(F)F:0.6,[Li+].[B-]12(OC(=O)C(=O)O1)OC(=O)C(=O)O2:0.4,,Aurbach,0.5,1,10,7
15,0.6M LiTFSI 0.4M LiBOB EC-EMC (9:1 wt),91.70,1.081,C1COC(=O)O1:13.0821653217955,CCOC(=O)OC:1.22958413655571,,,,[Li+].C(F)(F)(F)S(=O)(=O)[N-]S(=O)(=O)C(F)(F)F:0.6,[Li+].[B-]12(OC(=O)C(=O)O1)OC(=O)C(=O)O2:0.4,,Aurbach,0.5,1,10,7
16,2.2 M LiFSI TEP (= 1:2 MR),99.00,2.000,CCOP(=O)(OCC)OCC:5.88516247330541,,,,,[Li+].[N-](S(=O)(=O)F)S(=O)(=O)F:2.2,,,Cycle,0.2,1,140,8
17,1 M LiFSI+0.3 M LiNO3-FEC/GBL (1:2 v/v),98.80,1.921,C1C(OC(=O)O1)F:4.569998931,O=C1OCCC1:8.747638076,,,,[Li+].[N-](S(=O)(=O)F)S(=O)(=O)F:1,[Li+].[N+](=O)([O-])[O-]:0.3,,Cycle,0.5,1,200,9
18,1 M LiPF6 EC-DEC (1:2 w/w),83.70,0.788,C1COC(=O)O1:3.99855082824528,O=C(OCC)OCC:6.05190113190006,,,,[Li+].F[P-](F)(F)(F)(F)F:1,,,Cycle,1,1,40,10
19,1 M LiPF6 EC-DEC (1:1 w/w),90.30,1.013,C1COC(=O)O1:6.36806243016841,O=C(OCC)OCC:4.74717949484035,,,,[Li+].F[P-](F)(F)(F)(F)F:1,,,Cycle,1,1,40,10
20,1 M LiPF6 FEC-DEC (1:1 w/w),97.00,1.523,C1C(OC(=O)O1)F:5.50318932656809,O=C(OCC)OCC:4.94061830898038,,,,[Li+].F[P-](F)(F)(F)(F)F:1,,,Cycle,1,1,40,10
21,1 M LiPF6 FEC-TFEC (1:1 w/w),97.60,1.620,C1C(OC(=O)O1)F:6.98451253679821,C(C(F)(F)F)OC(=O)OCC(F)(F)F:3.2764018921347,,,,[Li+].F[P-](F)(F)(F)(F)F:1,,,Cycle,1,1,40,10
22,0.02 M Li2S5 0.15 M LiNO3 1 M LiTFSI DOL-DME (1:1 vol),95.00,1.301,COCCOC:4.81580115401687,O1CCOC1:7.15462080509733,,,,[Li+].C(F)(F)(F)S(=O)(=O)[N-]S(=O)(=O)C(F)(F)F:1,[Li+].[N+](=O)([O-])[O-]:0.15,[Li+][S-]SSS[S-][Li+]:0.02,Cycle,0.5,0.5,100,11
23,0.1 M Li2S5 + 5% LiNO3 in 1 M LiTFSI in DOL/DME (1:1 vol),97.00,1.523,COCCOC:4.81580115401687,O1CCOC1:7.15462080509733,,,,[Li+].C(F)(F)(F)S(=O)(=O)[N-]S(=O)(=O)C(F)(F)F:1,[Li+][S-]SSS[S-][Li+]:0.1,[Li+].[N+](=O)([O-])[O-]:0.7773,Cycle,1,1,230,11
24,1 M LiTFSI DME-DOL (1:1) 3% LiNO3,97.80,1.658,COCCOC:4.81580115401687,O1CCOC1:7.15462080509733,,,,[Li+].C(F)(F)(F)S(=O)(=O)[N-]S(=O)(=O)C(F)(F)F:1,[Li+].[N+](=O)([O-])[O-]:0.466376390904693,,Cycle,0.5,1,350,12
25,3 M LiTFSI 3wt% LiNO3 DOL-DME (1:1 v),98.50,1.824,O1CCOC1:7.15462080509733,COCCOC:4.81580115401687,,,,[Li+].C(F)(F)(F)S(=O)(=O)[N-]S(=O)(=O)C(F)(F)F:3,[Li+].[N+](=O)([O-])[O-]:0.466376390904693,,Cycle,0.5,1,350,12
26,2 M LiFSI 1 M LiTFSI 3wt% LiNO3 DOL-DME (1:1 v),99.10,2.046,O1CCOC1:7.15462080509733,COCCOC:4.81580115401687,,,,[Li+].[N-](S(=O)(=O)F)S(=O)(=O)F:2,[Li+].C(F)(F)(F)S(=O)(=O)[N-]S(=O)(=O)C(F)(F)F:1,,Cycle,0.5,1,450,12
27,1 M LiPF6 EC-EMC (3:7 wt) 2% wt VC,82.00,0.745,C1COC(=O)O1:3.690498261,CCOC(=O)OC:7.284217721,C1=COC(=O)O1:0.313785649536295,,,[Li+].[N-](S(=O)(=O)F)S(=O)(=O)F:1,,,Aurbach,0.5,1,10,13
28,3.2 M LiFSI TEP,97.30,1.569,CCOP(=O)(OCC)OCC:5.88516247330541,,,,,[Li+].[N-](S(=O)(=O)F)S(=O)(=O)F:3.2,,,Aurbach,0.5,1,10,13
29,1.2 M LiFSI TEP-BTFE (1:3 mol),99.20,2.097,CCOP(=O)(OCC)OCC:1.78903173093627,C(C(F)(F)F)OCC(F)(F)F:5.36709519280881,,,,[Li+].[N-](S(=O)(=O)F)S(=O)(=O)F:1.2,,,Aurbach,0.5,1,10,13
30,1 M LiPF6 in EC/DEC + 0.15 M LiDFP,95.20,1.319,C1COC(=O)O1:6.36806243016841,O=C(OCC)OCC:4.74717949484035,,,,[Li+].F[P-](F)(F)(F)(F)F:1,[Li+].[O-]P(=O)(F)F:0.15,,Aurbach,0.5,1,10,14
31,1 M LiPF6-EC/DEC (1:1 vol.) + 5 vol% FEC,95.00,1.301,C1COC(=O)O1:7.49471962935205,O=C(OCC)OCC:4.12680944721917,C1C(OC(=O)O1)F:0.685499839704302,,,[Li+].F[P-](F)(F)(F)(F)F:1,,,Cycle,0.5,0.5,100,15
32,1 M LiTFSI in DOL/DME with 5wt% TMS-FNFSI,97.30,1.569,COCCOC:4.81580115401687,O1CCOC1:7.15462080509733,,,,[Li+].C(F)(F)(F)S(=O)(=O)[N-]S(=O)(=O)C(F)(F)F:1,C[Si](C)(C)N(S(F)(=O)=O)S(=O)(=O)C(F)(F)C(F)(F)C(F)(F)C(F)(F)F:0.109705774575118,,Cycle,0.5,1,110,16
33,2 M LiTFSI 2M LiDFOB DME,94.60,1.268,COCCOC:9.63160230803373,,,,,[Li+].C(F)(F)(F)S(=O)(=O)[N-]S(=O)(=O)C(F)(F)F:2,[Li+].[B-]1(OC(=O)C(=O)O1)(F)F:2,,Aurbach,0.5,1,10,17
34,3 M LiTFSI DME,95.70,1.367,COCCOC:9.63160230803373,,,,,[Li+].C(F)(F)(F)S(=O)(=O)[N-]S(=O)(=O)C(F)(F)F:3,,,Aurbach,0.5,1,10,17
35,4 M LiFSI DME,99.10,2.046,COCCOC:9.63160230803373,,,,,[Li+].[N-](S(=O)(=O)F)S(=O)(=O)F:4,,,Cycle,0.2,1,>500,18
36,4.5 M LiFSI/DME (1 : 1),99.22,2.108,COCCOC:9.63160230803373,,,,,[Li+].[N-](S(=O)(=O)F)S(=O)(=O)F:4.5,,,Cycle,0.5,1,500,19
37,1.8 M LiFSI/DME (1 : 1) with HFME at 50% concentration,99.46,2.268,COCCOC:1,COC(C(F)(F)F)C(F)(F)F:0.7612,,,,[Li+].[N-](S(=O)(=O)F)S(=O)(=O)F:1,,,Cycle,0.5,1,500,19
38,2 M LiFSI 1 M LiTFSI DOL-DME (1:1 vol),98.60,1.854,O1CCOC1:7.15462080509733,COCCOC:4.81580115401687,,,,[Li+].[N-](S(=O)(=O)F)S(=O)(=O)F:2,[Li+].C(F)(F)(F)S(=O)(=O)[N-]S(=O)(=O)C(F)(F)F:1,,Cycle,0.5,0.8,200,20
39,1 M LiFSI 2 M LiTFSI DOL-DME (1:1 vol),98.70,1.886,O1CCOC1:7.15462080509733,COCCOC:4.81580115401687,,,,[Li+].[N-](S(=O)(=O)F)S(=O)(=O)F:1,[Li+].C(F)(F)(F)S(=O)(=O)[N-]S(=O)(=O)C(F)(F)F:2,,Cycle,0.5,1,200,20
40,1M LiTFPFB PC,80.60,0.712,CC1COC(=O)O1:11.7545646892877,,,,,[Li+].F[B-](F)(F)OC(C(F)(F)(F))(C(F)(F)(F))C(F)(F)(F):1,,,Cycle,0.5,1,50,21
41,2 M LiPF6 THF-MTHF (1:1 vol),99.20,2.097,C1CCOC1:6.15777210695662,O1C(C)CCC1:4.95762219900151,,,,[Li+].F[P-](F)(F)(F)(F)F:2,,,Cycle,0.5,1,100,22
42,5.5 M LiFSI DMC,99.20,2.097,COC(=O)OC:1.1,,,,,[Li+].[N-](S(=O)(=O)F)S(=O)(=O)F:1,,,Aurbach,0.5,1,10,23
43,1.2 M LiFSI DMC-BTFE (1:2 mol),99.50,2.301,COC(=O)OC:1.1,C(C(F)(F)F)OCC(F)(F)F:2.2,,,,[Li+].[N-](S(=O)(=O)F)S(=O)(=O)F:0.51,,,Aurbach,0.5,1,10,23
44,3.25 M LiTFSI SL,96.50,1.456,O=S1(=O)CCCC1:10.4935549101682,,,,,[Li+].C(F)(F)(F)S(=O)(=O)[N-]S(=O)(=O)C(F)(F)F:3.25,,,Cycle,0.5,1,100,24
45,3.25 M LiTFSI 0.1 M LiNO3 SL,98.50,1.824,O=S1(=O)CCCC1:10.4935549101682,,,,,[Li+].C(F)(F)(F)S(=O)(=O)[N-]S(=O)(=O)C(F)(F)F:3.25,[Li+].[N+](=O)([O-])[O-]:0.1,,Cycle,0.5,1,100,24
46,1.3 M LiTFSI 0.04 M LiNO3 SL-D2 (1:2 wt),99.00,2.000,O=S1(=O)CCCC1:3.52285885417371,C(C(F)(F)F)OC(C(F)F)(F)F:4.93736834134811,,,,[Li+].C(F)(F)(F)S(=O)(=O)[N-]S(=O)(=O)C(F)(F)F:1.3,[Li+].[N+](=O)([O-])[O-]:0.04,,Cycle,0.5,1,100,24
47,LiFSI DMC (1:1.5 mol),98.30,1.770,COC(=O)OC:1.5,,,,,[Li+].[N-](S(=O)(=O)F)S(=O)(=O)F:1,,,Cycle,1,1,200,25
48,LiFSI DMC-TTE (1:1.5:1.5 mol),98.60,1.854,COC(=O)OC:1.5,FC(F)C(F)(F)COC(F)(F)C(F)F:1.5,,,,[Li+].[N-](S(=O)(=O)F)S(=O)(=O)F:1,,,Aurbach,0.5,1,10,25
49,3 M LiFNSI in DOL/DME,97.00,1.523,COCCOC:4.81580115401687,O1CCOC1:7.15462080509733,,,,[Li+].C(F)(F)(F)S(=O)(=O)[N-]S(=O)(=O)C(F)(F)C(F)(F)C(F)(F)C(F)(F)F:3,,,Cycle,0.5,1.5,180,26
50,1 M LiTFSI in FDMA/FEC (1:1 by vol),99.30,2.155,CN(C)C(=O)C(F)(F)F:4.46498178570922,C1C(OC(=O)O1)F:6.85499839704302,,,,[Li+].[N-](S(=O)(=O)F)S(=O)(=O)F:1,,,Cycle,1,1,100,27
51,5 M LiTFSI 1-4 (EA-DCM vol),96.50,1.456,O=C(OCC)C:2.0475801325706,ClCCl:12.5276691941789,,,,[Li+].C(F)(F)(F)S(=O)(=O)[N-]S(=O)(=O)C(F)(F)F:5,,,Cycle,0.2,0.5,50,28
52,0.47 M LiFSI DOL-BTFE (1:4 w/w),98.92,1.967,O1CCOC1:3.55956329211788,C(C(F)(F)F)OCC(F)(F)F:5.79299023580799,,,,[Li+].[N-](S(=O)(=O)F)S(=O)(=O)F:0.47,,,Aurbach,0.5,1,10,30
53,2.54 M LiFSI DME-BTFE (1:4 w/w),99.11,2.051,COCCOC:2.77333257598018,C(C(F)(F)F)OCC(F)(F)F:5.49085486504973,,,,[Li+].[N-](S(=O)(=O)F)S(=O)(=O)F:2.54,,,Aurbach,0.5,1,10,30
54,1.8 M LiFSI Diethyl Ether-BTFE (1:4 w/w),99.50,2.301,CCOCC:3.17394900618212,C(C(F)(F)F)OCC(F)(F)F:5.16835318639261,,,,[Li+].[N-](S(=O)(=O)F)S(=O)(=O)F:1.8,,,Aurbach,0.5,1,10,30
55,1 M LiFSI DME-TFEO (1.2:3 mol),99.50,2.301,COCCOC:1.57427821635861,FC(COC(OCC(F)(F)F)OCC(F)(F)F)(F)F:3.93019107160855,,,,[Li+].[N-](S(=O)(=O)F)S(=O)(=O)F:1,,,Aurbach,0.5,1,10,31
56,LiFSI-DME (1:1.2),99.10,2.046,COCCOC:1.2,,,,,[Li+].[N-](S(=O)(=O)F)S(=O)(=O)F:1,,,Aurbach,0.5,1,10,32
57,LiFSI DME-TTE (1:1.2:3),99.30,2.155,COCCOC:1.2,FC(F)C(F)(F)COC(F)(F)C(F)F:3,,,,[Li+].[N-](S(=O)(=O)F)S(=O)(=O)F:1,,,Aurbach,0.5,1,10,32
58,1.28 M LiFSI FEC-FEMC-D2 ,99.40,2.222,C1C(OC(=O)O1)F:1.3709996794086,COC(=O)OCC(F)(F)F:1.69534413,C(C(F)(F)F)OC(C(F)F)(F)F:5.20283509277031,,,[Li+].[N-](S(=O)(=O)F)S(=O)(=O)F:1.28,,,Cycle,2,2,100,33
59,1 M LiPF6 EC-DMC (1:1 v) 2% VC,80.00,0.699,C1COC(=O)O1:7.49471962935205,COC(=O)OC:5.9392970536646,C1=COC(=O)O1:0.313785649536295,,,[Li+].F[P-](F)(F)(F)(F)F:1,,,Cycle,0.6,0.44,50,34
60,1 M LiBF4 EC-DMC (1:1 v) 2% VC,80.00,0.699,C1COC(=O)O1:7.49471962935205,COC(=O)OC:5.9392970536646,C1=COC(=O)O1:0.313785649536295,,,[Li+].F[B-](F)(F)(F):1,,,Cycle,0.6,0.44,50,34
61,1 M LiTFSI EC-DMC (1:1 v) 2% VC,82.00,0.745,C1COC(=O)O1:7.49471962935205,COC(=O)OC:5.9392970536646,C1=COC(=O)O1:0.313785649536295,,,[Li+].C(F)(F)(F)S(=O)(=O)[N-]S(=O)(=O)C(F)(F)F:1,,,Cycle,0.6,0.44,50,34
62,1 M LiBETI EC-DMC (1:1 v) 2% VC,86.00,0.854,C1COC(=O)O1:7.49471962935205,COC(=O)OC:5.9392970536646,C1=COC(=O)O1:0.313785649536295,,,[Li+].C(C(F)(F)S(=O)(=O)[N-]S(=O)(=O)C(C(F)(F)F)(F)F)(F)(F)F:1,,,Cycle,0.6,0.44,50,34
63,1.5 M LiAsF6-PC,85.00,0.824,CC1COC(=O)O1:11.7545646892877,,,,,[Li+].F[As-](F)(F)(F)(F)F:1.5,,,Cycle,1,1,,35
64,1 M LiPF6 EC-DMC (1:2 vol),86.00,0.854,C1COC(=O)O1:4.99148327314846,COC(=O)OC:7.92302226958858,,,,[Li+].F[P-](F)(F)(F)(F)F:1,,,Cycle,0.5,0.5,100,36
65,1 M LiPF6 EC-DMC (1:2 vol) 2v% TFEB,91.00,1.046,C1COC(=O)O1:4.99148327314846,COC(=O)OC:7.92302226958858,B(OCC(F)(F)F)(OCC(F)(F)F)OCC(F)(F)F:0.0928815695,,,[Li+].F[P-](F)(F)(F)(F)F:1,,,Cycle,0.5,0.5,100,36
66,1 M LiPF6 EC-DEC (3:7 wt),87.00,0.886,C1COC(=O)O1:3.6041191805762,O=C(OCC)OCC:6.26908660785945,,,,[Li+].F[P-](F)(F)(F)(F)F:1,,,Cycle,0.1,0.1,160,37
67,1 M LiDFOB EC-DEC (3:7 wt),95.00,1.301,C1COC(=O)O1:3.6041191805762,O=C(OCC)OCC:6.26908660785945,,,,[Li+].[B-]1(OC(=O)C(=O)O1)(F)F:1,,,Cycle,0.1,0.1,500,37
68,1 M LiPF6-EC/DEC (1:1 vol.),88.00,0.921,C1COC(=O)O1:7.49471962935205,O=C(OCC)OCC:4.12680944721917,,,,[Li+].F[P-](F)(F)(F)(F)F:1,,,Cycle,0.5,0.5,100,38
69,1 M LiPF6 FEC-DMC (1:1 v),91.78,1.085,C1C(OC(=O)O1)F:6.85499839704302,COC(=O)OC:5.9392970536646,,,,[Li+].F[P-](F)(F)(F)(F)F:1,,,Cycle,1,1,50,38
70,1 M LiFSI EC/DEC (v 1:1),93.00,1.155,C1COC(=O)O1:4.12680944721917,O=C(OCC)OCC:7.49471962935205,,,,[Li+].[N-](S(=O)(=O)F)S(=O)(=O)F:1,,,Aurbach,0.5,1,10,38
71,1 M LiPF6 FEC-DMC (1:1 v) 0.25wt% 12-Crown-4,94.05,1.225,C1C(OC(=O)O1)F:6.85499839704302,COC(=O)OC:5.9392970536646,O1CCOCCOCCOCC1:0.0200601703668392,,,[Li+].F[P-](F)(F)(F)(F)F:1,,,Cycle,1,1,50,38
72,1 M LiPF6 FEC-DMC (1:1 v) 2wt% 12-Crown-4,94.70,1.276,C1C(OC(=O)O1)F:6.85499839704302,COC(=O)OC:5.9392970536646,O1CCOCCOCCOCC1:0.160481362934714,,,[Li+].F[P-](F)(F)(F)(F)F:1,,,Cycle,1,1,50,38
73,1 M LiPF6 FEC-DMC (1:1 v) 1.75wt% 12-Crown-4,95.35,1.333,C1C(OC(=O)O1)F:6.85499839704302,COC(=O)OC:5.9392970536646,O1CCOCCOCCOCC1:0.140421192567874,,,[Li+].F[P-](F)(F)(F)(F)F:1,,,Cycle,1,1,50,38
74,1 M LiPF6 FEC-DMC (1:1 v) 1.5wt% 12-Crown-4,95.58,1.355,C1C(OC(=O)O1)F:6.85499839704302,COC(=O)OC:5.9392970536646,O1CCOCCOCCOCC1:0.120361022201035,,,[Li+].F[P-](F)(F)(F)(F)F:1,,,Cycle,1,1,50,38
75,1 M LiPF6 FEC-DMC (1:1 v) 0.5wt% 12-Crown-4,95.76,1.373,C1C(OC(=O)O1)F:6.85499839704302,COC(=O)OC:5.9392970536646,O1CCOCCOCCOCC1:0.0401203407336784,,,[Li+].F[P-](F)(F)(F)(F)F:1,,,Cycle,1,1,50,38
76,1 M LiPF6 FEC-DMC (1:1 v) 1.25wt% 12-Crown-4,96.75,1.488,C1C(OC(=O)O1)F:6.85499839704302,COC(=O)OC:5.9392970536646,O1CCOCCOCCOCC1:0.100300851834196,,,[Li+].F[P-](F)(F)(F)(F)F:1,,,Cycle,1,1,50,38
77,1 M LiPF6 FEC-DMC (1:1 v) 0.75wt% 12-Crown-4,96.82,1.498,C1C(OC(=O)O1)F:6.85499839704302,COC(=O)OC:5.9392970536646,O1CCOCCOCCOCC1:0.0601805111005176,,,[Li+].F[P-](F)(F)(F)(F)F:1,,,Cycle,1,1,50,38
78,1 M LiPF6 FEC-DMC (1:1 v) 1wt% 12-Crown-4,97.24,1.559,C1C(OC(=O)O1)F:6.85499839704302,COC(=O)OC:5.9392970536646,O1CCOCCOCCOCC1:0.0802406814673568,,,[Li+].F[P-](F)(F)(F)(F)F:1,,,Cycle,1,1,50,38
79,1 M LiPF6 FEC/DMC 1wt% 12-Crown-4,98.47,1.815,C1C(OC(=O)O1)F:6.85499839704302,COC(=O)OC:5.9392970536646,O1CCOCCOCCOCC1:0.0802406814673568,,,[Li+].F[P-](F)(F)(F)(F)F:1,,,Cycle,0.5,0.5,100,38
80,1 M LiPF6 FEC/DMC 0.5wt% 18-Crown-6,93.78,1.206,C1C(OC(=O)O1)F:6.85499839704302,COC(=O)OC:5.9392970536646,O1CCOCCOCCOCCOCCOCC1:0.0267468938224523,,,[Li+].F[P-](F)(F)(F)(F)F:1,,,Cycle,1,1,50,38
81,1 M LiPF6 FEC/DMC 1wt% 18-Crown-6,95.45,1.342,C1C(OC(=O)O1)F:6.85499839704302,COC(=O)OC:5.9392970536646,O1CCOCCOCCOCCOCCOCC1:0.0534937876449045,,,[Li+].F[P-](F)(F)(F)(F)F:1,,,Cycle,1,1,50,38
82,1 M LiPF6 EC/DMC 1.5wt% 12-Crown-4,85.11,0.827,C1COC(=O)O1:7.49471962935205,COC(=O)OC:5.9392970536646,O1CCOCCOCCOCC1:0.114657535412694,,,[Li+].F[P-](F)(F)(F)(F)F:1,,,Cycle,1,1,50,38
83,1 M LiPF6 EC/DMC 1.5wt% 18-Crown-6,86.53,0.871,C1COC(=O)O1:7.49471962935205,COC(=O)OC:5.9392970536646,O1CCOCCOCCOCCOCCOCC1:0.076438356941796,,,[Li+].F[P-](F)(F)(F)(F)F:1,,,Cycle,1,1,50,38
84,3.57 M LiTFSI DME,92.80,1.143,COCCOC:9.63160230803373,,,,,[Li+].C(F)(F)(F)S(=O)(=O)[N-]S(=O)(=O)C(F)(F)F:3.57,,,Aurbach,1,1,12,40
85,0.84 M LiTFSI 2.7 M LiDFP DME,93.90,1.215,COCCOC:9.63160230803373,,,,,[Li+].C(F)(F)(F)S(=O)(=O)[N-]S(=O)(=O)C(F)(F)F:0.84,[Li+].[O-]P(=O)(F)F:2.7,,Aurbach,1,1,12,40
86,0.11 M LiTFSI 3.9 M LiDFP DME,94.30,1.244,COCCOC:9.63160230803373,,,,,[Li+].C(F)(F)(F)S(=O)(=O)[N-]S(=O)(=O)C(F)(F)F:0.11,[Li+].[O-]P(=O)(F)F:3.9,,Aurbach,1,1,12,40
87,2.2 M LiTFSI 0.8 M LiDFP DME,94.90,1.292,COCCOC:9.63160230803373,,,,,[Li+].C(F)(F)(F)S(=O)(=O)[N-]S(=O)(=O)C(F)(F)F:2.2,[Li+].[O-]P(=O)(F)F:0.8,,Aurbach,1,1,12,40
88,1 M LiFSI in tetraglyme,94.00,1.222,COCCOCCOCCOCCOC:4.53940146484551,,,,,[Li+].[N-](S(=O)(=O)F)S(=O)(=O)F:1,,,Cycle,0.1,0.2,30,42
89,1 M LiFSI in DEG-FTriEG,95.00,1.301,COCCOCCOCC(F)(F)OC(F)(F)OC(F)(F)COCCOCCOC:2.42792474637216,,,,,[Li+].[N-](S(=O)(=O)F)S(=O)(=O)F:1,,,Cycle,0.1,0.2,30,42
90,1.5 M LiPF6 FEC-EMC-DMC (34.6:57.2:8.2 wt) ,95.00,1.301,C1C(OC(=O)O1)F:3.82000036255522,CCOC(=O)OC:6.04863215220908,COC(=O)OC:1.13369249854537,,,[Li+].F[P-](F)(F)(F)(F)F:1.5,,,Cycle,1,1,100,43
91,1.5 M LiPF6 FEC-EMC-DMC (34.6:57.2:8.2 wt) 1wt% TMSB,97.90,1.678,C1C(OC(=O)O1)F:3.82000036255522,CCOC(=O)OC:6.04863215220908,COC(=O)OC:1.13369249854537,C[Si](C)(C)OB(O[Si](C)(C)C)O[Si](C)(C)C:0.04817260856,,[Li+].F[P-](F)(F)(F)(F)F:1.5,,,Cycle,1,1,100,43
92,LiFSI-1.4DME-3TFEB,95.40,1.337,COCCOC:1.638,B(OCC(F)(F)F)(OCC(F)(F)F)OCC(F)(F)F:3.51,,,,[Li+].[N-](S(=O)(=O)F)S(=O)(=O)F:1.17,,,Aurbach,0.5,1,10,44
93,LiFSI-1.2DME-3TFEC,96.80,1.495,COCCOC:1.788,C(C(F)(F)F)OC(=O)OCC(F)(F)F:4.47,,,,[Li+].[N-](S(=O)(=O)F)S(=O)(=O)F:1.49,,,Aurbach,0.5,1,10,44
94,LiFSI-1.2DME-3BTFE,99.40,2.222,COCCOC:1.98,C(C(F)(F)F)OCC(F)(F)F:4.95,,,,[Li+].[N-](S(=O)(=O)F)S(=O)(=O)F:1.65,,,Aurbach,0.5,1,10,44
95,LiFSI-1.2DME-3TFEO,99.50,2.301,COCCOC:1.38,FC(COC(OCC(F)(F)F)OCC(F)(F)F)(F)F:3.45,,,,[Li+].[N-](S(=O)(=O)F)S(=O)(=O)F:1.15,,,Aurbach,0.5,1,10,44
96,1 M LiFSI THF,95.80,1.377,C1CCOC1:12.3155442139132,,,,,[Li+].[N-](S(=O)(=O)F)S(=O)(=O)F:1,,,Cycle,1,1,40,45
97,"1 M LiFSI 1,4-DX",97.50,1.602,O1CCOCC1:10.3789288162146,,,,,[Li+].[N-](S(=O)(=O)F)S(=O)(=O)F:1,,,Cycle,1,1,40,45
98,1 M LiFSI MeTHF,98.20,1.745,CC1CCC(C)O1:9.91524439800302,,,,,[Li+].[N-](S(=O)(=O)F)S(=O)(=O)F:1,,,Cycle,1,1,40,45
99,1 M LiFSI DMeTHF,98.40,1.796,CC1CCC(C)O1:8.31702544031311,,,,,[Li+].[N-](S(=O)(=O)F)S(=O)(=O)F:1,,,Cycle,1,1,40,45
100,1.7 M LiFSI MeTHF-TTE (1:1 vol),99.50,2.301,CC1CCCO1:4.957622199,FC(F)C(F)(F)COC(F)(F)C(F)F:3.301203885,,,,[Li+].[N-](S(=O)(=O)F)S(=O)(=O)F:1.7,,,Cycle,1,1,40,45
101,6 M LiPF6 EC-DEC (1:1 vol),96.00,1.398,C1COC(=O)O1:7.49471962935205,O=C(OCC)OCC:4.12680944721917,,,,[Li+].F[P-](F)(F)(F)(F)F:6,,,Cycle,0.5,1,90,46
102,1 M LiTFSI DOL-DME (1:1 vol) 2wt% LiNO3,98.50,1.824,O1CCOC1:7.15462080509733,COCCOC:4.81580115401687,,,,[Li+].C(F)(F)(F)S(=O)(=O)[N-]S(=O)(=O)C(F)(F)F:1,[Li+].[N+](=O)([O-])[O-]:0.310917593936462,,Cycle,0.5,1,150,46
103,1 M LiFSI FEC,96.11,1.410,C1C(OC(=O)O1)F:13.709996794086,,,,,[Li+].[N-](S(=O)(=O)F)S(=O)(=O)F:1,,,Cycle,0.25,0.5,100,47
104,2 M LiFSI FEC,96.76,1.489,C1C(OC(=O)O1)F:13.709996794086,,,,,[Li+].[N-](S(=O)(=O)F)S(=O)(=O)F:2,,,Cycle,0.25,0.5,100,47
105,3 M LiFSI FEC,97.14,1.544,C1C(OC(=O)O1)F:13.709996794086,,,,,[Li+].[N-](S(=O)(=O)F)S(=O)(=O)F:3,,,Cycle,0.25,0.5,100,47
106,4 M LiFSI FEC,97.41,1.587,C1C(OC(=O)O1)F:13.709996794086,,,,,[Li+].[N-](S(=O)(=O)F)S(=O)(=O)F:4,,,Cycle,0.25,0.5,100,47
107,5 M LiFSI FEC,97.65,1.629,C1C(OC(=O)O1)F:13.709996794086,,,,,[Li+].[N-](S(=O)(=O)F)S(=O)(=O)F:5,,,Cycle,0.25,0.5,100,47
108,6 M LiFSI FEC,97.67,1.633,C1C(OC(=O)O1)F:13.709996794086,,,,,[Li+].[N-](S(=O)(=O)F)S(=O)(=O)F:6,,,Cycle,0.25,0.5,100,47
109,7 M LiFSI FEC,97.74,1.646,C1C(OC(=O)O1)F:13.709996794086,,,,,[Li+].[N-](S(=O)(=O)F)S(=O)(=O)F:7,,,Cycle,0.25,0.5,100,47
110,0.5 M LiTFSI 0.5 M LiNO3 DOL-DME (1:1 v),97.00,1.523,O1CCOC1:7.15462080509733,COCCOC:4.81580115401687,,,,[Li+].C(F)(F)(F)S(=O)(=O)[N-]S(=O)(=O)C(F)(F)F:0.5,[Li+].[N+](=O)([O-])[O-]:0.5,,Cycle,0.5,0.5,100,48
111,1 M LiClO4 EC-ES (1:1 vol),97.00,1.523,C1COC(=O)O1:7.49471962935205,C1COS(=O)O1:8.4002861087546,,,,[Li+].[O-]Cl(=O)(=O)=O:1,,,Cycle,0.5,0.5,450,49
112,LiFSI SL (1:3 molar),97.30,1.569,O=S1(=O)CCCC1:3,,,,,[Li+].[N-](S(=O)(=O)F)S(=O)(=O)F:1,,,Cycle,1,0.5,370,50
113,LiFSI SL (1:2.5 molar),98.00,1.699,O=S1(=O)CCCC1:2.5,,,,,[Li+].[N-](S(=O)(=O)F)S(=O)(=O)F:1,,,Cycle,1,0.5,440,50
114,1 M LiFSI/EC-ETFEC (3:7 vol),97.50,1.602,C1COC(=O)O1:4.49683177761123,O=C(OCC)OCC(F)(F)F:5.09627787526292,,,,[Li+].[N-](S(=O)(=O)F)S(=O)(=O)F:1,,,Aurbach,0.25,0.5,10,51
115,5 M LiFSI/EC-ETFEC (3:7 vol),99.10,2.046,C1COC(=O)O1:4.49683177761123,O=C(OCC)OCC(F)(F)F:5.09627787526292,,,,[Li+].[N-](S(=O)(=O)F)S(=O)(=O)F:5,,,Aurbach,0.25,0.5,10,51
116,5 M LiFSI PC,97.50,1.602,CC1COC(=O)O1:11.7545646892877,,,,,[Li+].[N-](S(=O)(=O)F)S(=O)(=O)F:5,,,Cycle,0.2,1,100,52
117,6 M LiFSI DMC,98.70,1.886,COC(=O)OC:11.8785941073292,,,,,[Li+].[N-](S(=O)(=O)F)S(=O)(=O)F:6,,,Cycle,0.2,1,200,52
118,8 M LiFSI PC,98.80,1.921,CC1COC(=O)O1:11.7545646892877,,,,,[Li+].[N-](S(=O)(=O)F)S(=O)(=O)F:8,,,Cycle,0.2,1,200,52
119,10 M LiFSI DMC,99.20,2.097,COC(=O)OC:11.8785941073292,,,,,[Li+].[N-](S(=O)(=O)F)S(=O)(=O)F:10,,,Cycle,0.2,1,200,52
120,10 M LiFSI EC-DMC,99.30,2.155,C1COC(=O)O1:7.49471962935205,COC(=O)OC:5.9392970536646,,,,[Li+].[N-](S(=O)(=O)F)S(=O)(=O)F:10,,,Cycle,0.2,1,240,52
121,1 M LiPF6 MTFP-FEC (9:1 vol),97.60,1.620,COC(=O)CC(F)(F)F:7.86106418918919,C1C(OC(=O)O1)F:1.3709996794086,,,,[Li+].F[P-](F)(F)(F)(F)F:1,,,Aurbach,0.5,1,10,53
122,"1 M LiPF6 EC-DMC (1:1 v), 0.5 M LiNO3 TEGDME, 70%",97.70,1.638,C1COC(=O)O1:2.24841588880561,COC(=O)OC:1.78178911609938,COCCOCCOCCOCCOC:6.74212161562361,,,[Li+].F[P-](F)(F)(F)(F)F:0.3,[Li+].[N+](=O)([O-])[O-]:0.35,,Cycle,0.5,1,80,54
123,"1 M LiPF6 EC-DMC (1:1 v), 0.5 M LiNO3 TEGDME, 50%",97.90,1.678,C1COC(=O)O1:3.74735981467602,COC(=O)OC:2.9696485268323,COCCOCCOCCOCCOC:4.81580115401687,,,[Li+].F[P-](F)(F)(F)(F)F:0.5,[Li+].[N+](=O)([O-])[O-]:0.25,,Cycle,0.5,1,200,54
124,1 m LiFSI DMFSA,97.87,1.672,CN(C)S(=O)(=O)F:7.86515970207,,,,,[Li+].[N-](S(=O)(=O)F)S(=O)(=O)F:1,,,Cycle,0.5,0.5,200,55
125,1 m LiFSI FEC,95.36,1.333,C1C(OC(=O)O1)F:13.709996794086,,,,,[Li+].[N-](S(=O)(=O)F)S(=O)(=O)F:1,,,Cycle,0.5,0.5,75,55
126,2.5 m LiFSI DMFSA,99.03,2.013,CN(C)S(=O)(=O)F:7.86515970207,,,,,[Li+].[N-](S(=O)(=O)F)S(=O)(=O)F:2.5,,,Cycle,0.5,0.5,400,55
127,2.5 m LiFSI FEC,97.72,1.642,C1C(OC(=O)O1)F:13.709996794086,,,,,[Li+].[N-](S(=O)(=O)F)S(=O)(=O)F:2.5,,,Cycle,0.5,0.5,200,55
128,4.6 M LiFSI 2.3 M LiTFSI DME,97.90,1.678,COCCOC:9.63160230803373,,,,,[Li+].[N-](S(=O)(=O)F)S(=O)(=O)F:4.6,[Li+].C(F)(F)(F)S(=O)(=O)[N-]S(=O)(=O)C(F)(F)F:2.3,,Cycle,0.5,0.5,200,56
129,4.6 M LiFSI DME,98.20,1.745,COCCOC:9.63160230803373,,,,,[Li+].[N-](S(=O)(=O)F)S(=O)(=O)F:4.6,,,Cycle,0.5,0.5,200,56
130,1 LiFSI - 3 TMS (SL),98.20,1.745,O=S1(=O)CCCC1:3,,,,,[Li+].[N-](S(=O)(=O)F)S(=O)(=O)F:1,,,Cycle,0.5,1,150,57
131,1 LiFSI - 3 TMS (SL) - 3 TTE,98.80,1.921,O=S1(=O)CCCC1:3,FC(F)C(F)(F)COC(F)(F)C(F)F:3,,,,[Li+].[N-](S(=O)(=O)F)S(=O)(=O)F:1,,,Cycle,0.5,1,150,57
132,1.2 M LiFSI DMC-BTFE (1:2 mol),98.20,1.745,COC(=O)OC:2.87789167756822,C(C(F)(F)F)OCC(F)(F)F:5.84299219385063,,,,[Li+].[N-](S(=O)(=O)F)S(=O)(=O)F:1.2,,,Cycle,0.5,1,60,58
133,1.2 M LiFSI 0.15 M LiDFOB EC-EMC-BTFE (0.175:0.825:2 mol),98.50,1.824,C1COC(=O)O1:0.4910049149,CCOC(=O)OC:2.314737456,C(C(F)(F)F)OCC(F)(F)F:5.611484741,,,[Li+].[N-](S(=O)(=O)F)S(=O)(=O)F:1.2,[Li+].[B-]1(OC(=O)C(=O)O1)(F)F:0.15,,Cycle,0.5,1,200,58
134,LiFSI-AN-VC (0.52:1:0.09 molar),98.60,1.854,CC#N:1,C1=COC(=O)O1:0.09,,,,[Li+].[N-](S(=O)(=O)F)S(=O)(=O)F:0.52,,,Aurbach,1,1,10,59
135,3 M LiFSI DOL-DME (1:1 vol),98.75,1.903,O1CCOC1:7.15462080509733,COCCOC:4.81580115401687,,,,[Li+].[N-](S(=O)(=O)F)S(=O)(=O)F:3,,,Cycle,1,1.62,100,60
136,1 M LiFSI DOL-DME (1:1 vol),98.90,1.959,COCCOC:4.81580115401687,O1CCOC1:7.15462080509733,,,,[Li+].[N-](S(=O)(=O)F)S(=O)(=O)F:1,,,Aurbach,0.5,1,10,61
137,1 M LiFSI Diethyl Ether,98.90,1.959,CCOCC:9.62493254182407,,,,,[Li+].[N-](S(=O)(=O)F)S(=O)(=O)F:1,,,Aurbach,0.5,1,10,61
138,1.2 M LiFSI DEE,99.00,2.000,CCOCCOCC:7.125207325,,,,,[Li+].[N-](S(=O)(=O)F)S(=O)(=O)F:1.2,,,Aurbach,0.5,1,10,62
139,1.2 M LiFSI F3DEE,99.30,2.155,FC(F)(F)COCCOCC:6.21558194112043,,,,,[Li+].[N-](S(=O)(=O)F)S(=O)(=O)F:1.2,,,Aurbach,0.5,1,10,62
140,1.2 M LiFSI F6DEE,99.30,2.155,FC(F)(F)COCCOCC(F)(F)(F):6.19129327271762,,,,,[Li+].[N-](S(=O)(=O)F)S(=O)(=O)F:1.2,,,Aurbach,0.5,1,10,62
141,1.2 M LiFSI F4DEE,99.50,2.301,FC(F)COCCOCC(F)(F):6.52151046597244,,,,,[Li+].[N-](S(=O)(=O)F)S(=O)(=O)F:1.2,,,Aurbach,0.5,1,10,62
142,1.2 M LiFSI F5DEE,99.50,2.301,FC(F)COCCOCC(F)(F)(F):6.19798973728211,,,,,[Li+].[N-](S(=O)(=O)F)S(=O)(=O)F:1.2,,,Aurbach,0.5,1,10,62
143,1 M LiFSI DEE,99.04,2.018,CCOCCOCC:7.125207325,,,,,[Li+].[N-](S(=O)(=O)F)S(=O)(=O)F:1,,,Aurbach,0.5,1,10,63
144,4 M LiFSI DEE,99.38,2.208,CCOCCOCC:7.12520732491622,,,,,[Li+].[N-](S(=O)(=O)F)S(=O)(=O)F:4,,,Aurbach,0.5,1,10,63
145,LiFSI-1.4TEP-3TTE,99.10,2.046,CCOP(=O)(OCC)OCC:1.4,FC(F)C(F)(F)COC(F)(F)C(F)F:3,,,,[Li+].[N-](S(=O)(=O)F)S(=O)(=O)F:1,,,Aurbach,0.5,1,10,64
146,LiFSI-1DME-3TTE,99.50,2.301,COCCOC:1,FC(F)C(F)(F)COC(F)(F)C(F)F:3,,,,[Li+].[N-](S(=O)(=O)F)S(=O)(=O)F:1,,,Aurbach,0.5,1,10,64
147,1 M LiPF6 FEC-FEMC-D2 (2:6:2 wt),99.20,2.097,C1C(OC(=O)O1)F:2.57069238639734,COC(=O)OCC(F)(F)F:5.333139431,C(C(F)(F)F)OC(C(F)F)(F)F:1.36272498,,,[Li+].F[P-](F)(F)(F)(F)F:1,,,Cycle,0.2,1,500,65
148,LiFSI-TEP 1:1 molar,99.20,2.097,CCOP(=O)(OCC)OCC:1,,,,,[Li+].[N-](S(=O)(=O)F)S(=O)(=O)F:1,,,Cycle,0.2,1,300,66
149,LiFSI-TEP 1:1.5 molar,99.30,2.155,CCOP(=O)(OCC)OCC:1.5,,,,,[Li+].[N-](S(=O)(=O)F)S(=O)(=O)F:1,,,Cycle,0.2,1,300,66
150,LiFSI-DME-FB (1:1.2:3 molar),99.30,2.155,COCCOC:1.2,C1=CC=C(C=C1)F:3,,,,[Li+].[N-](S(=O)(=O)F)S(=O)(=O)F:1,,,Cycle,1,1,500,67
151,1 M LiFSI DME-TTE (1:2 vol),99.30,2.155,COCCOC:3.210534103,FC(F)C(F)(F)COC(F)(F)C(F)F:4.40160518,,,,[Li+].[N-](S(=O)(=O)F)S(=O)(=O)F:1,,,Cycle,0.2,0.5,100,68
152,1.2 M LiTFSI 1M AN in FM,99.40,2.222,FC:16.3659869542222,CC#N:1,,,,[Li+].[N-](S(=O)(=O)F)S(=O)(=O)F:1.2,,,Cycle,0.5,1,200,69
153,"1 M LiFSI/6FDMH-DME (6:1, vol%)",99.50,2.301,COCC(F)(F)C(F)(F)C(F)(F)C(F)(F)COC:4.650419947,COCCOC:1.375943187,,,,[Li+].[N-](S(=O)(=O)F)S(=O)(=O)F:1,,,Aurbach,0.5,1,10,70
154,0.9 M LiFSI/DME,95.88,1.385,COCCOC:1,,,,,[Li+].[N-](S(=O)(=O)F)S(=O)(=O)F:0.1,,,Aurbach,0.5,1,10,71
155,2.5 M LiFSI/DME,98.55,1.839,COCCOC:1,,,,,[Li+].[N-](S(=O)(=O)F)S(=O)(=O)F:0.31,,,Aurbach,0.5,1,10,71
156,3.6 M LiFSI/DME,99.18,2.086,COCCOC:1,,,,,[Li+].[N-](S(=O)(=O)F)S(=O)(=O)F:0.52,,,Aurbach,0.5,1,10,71
157,6.6 M LiFSI/DME,99.16,2.076,COCCOC:1,,,,,[Li+].[N-](S(=O)(=O)F)S(=O)(=O)F:1.26,,,Aurbach,0.5,1,10,71
158,3.3 M LiFSI/DME:PFB (1:1),99.47,2.276,COCCOC:1,CC(F)(F)CC(F)(F)F:1,,,,[Li+].[N-](S(=O)(=O)F)S(=O)(=O)F:1.09,,,Aurbach,0.5,1,10,71
159,2.6 M LiFSI/DME:PFB (1:2),99.82,2.745,COCCOC:1,CC(F)(F)CC(F)(F)F:2,,,,[Li+].[N-](S(=O)(=O)F)S(=O)(=O)F:1.02,,,Aurbach,0.5,1,10,71
160,1.8 M LiFSI/DME:PFB (1:3),99.70,2.523,COCCOC:1,CC(F)(F)CC(F)(F)F:3,,,,[Li+].[N-](S(=O)(=O)F)S(=O)(=O)F:0.98,,,Aurbach,0.5,1,10,71
161,3.2 M LiFSI/DME:FB (1:1),99.52,2.319,COCCOC:1,C1=CC=C(C=C1)F:1,,,,[Li+].[N-](S(=O)(=O)F)S(=O)(=O)F:1.13,,,Aurbach,0.5,1,10,71
162,2.6 M LiFSI/DME:FB (1:2),99.62,2.420,COCCOC:1,C1=CC=C(C=C1)F:2,,,,[Li+].[N-](S(=O)(=O)F)S(=O)(=O)F:1.07,,,Aurbach,0.5,1,10,71
163,1.9 M LiFSI/DME:FB (1:3),99.45,2.260,COCCOC:1,C1=CC=C(C=C1)F:3,,,,[Li+].[N-](S(=O)(=O)F)S(=O)(=O)F:1.03,,,Aurbach,0.5,1,10,71
164,2.7 M LiFSI/DME:TTE (1:1),99.52,2.319,COCCOC:1,FC(F)C(F)(F)COC(F)(F)C(F)F:1,,,,[Li+].[N-](S(=O)(=O)F)S(=O)(=O)F:1.03,,,Aurbach,0.5,1,10,71
165,1.7 M LiFSI/DME:TTE (1:2),99.50,2.301,COCCOC:1,FC(F)C(F)(F)COC(F)(F)C(F)F:2,,,,[Li+].[N-](S(=O)(=O)F)S(=O)(=O)F:0.93,,,Aurbach,0.5,1,10,71
166,1.3 M LiFSI/DME:TTE (1:3),99.44,2.252,COCCOC:1,FC(F)C(F)(F)COC(F)(F)C(F)F:3,,,,[Li+].[N-](S(=O)(=O)F)S(=O)(=O)F:0.87,,,Aurbach,0.5,1,10,71
167,1.0 M LiFSI/Diethyl Ether,99.23,2.114,CCOCC:1,,,,,[Li+].[N-](S(=O)(=O)F)S(=O)(=O)F:0.1,,,Aurbach,0.5,1,10,71
168,2.7 M LiFSI/Diethyl Ether,99.50,2.301,CCOCC:1,,,,,[Li+].[N-](S(=O)(=O)F)S(=O)(=O)F:0.31,,,Aurbach,0.5,1,10,71
169,3.1 M LiFSI/Diethyl Ether,99.48,2.284,CCOCC:1,,,,,[Li+].[N-](S(=O)(=O)F)S(=O)(=O)F:0.52,,,Aurbach,0.5,1,10,71
170,4.5 M LiFSI/Diethyl Ether,99.12,2.056,CCOCC:1,,,,,[Li+].[N-](S(=O)(=O)F)S(=O)(=O)F:0.97,,,Aurbach,0.5,1,10,71
171,2.6 M LiFSI/Diethyl Ether:PFB (1:1),99.71,2.538,CCOCC:1,CC(F)(F)CC(F)(F)F:1,,,,[Li+].[N-](S(=O)(=O)F)S(=O)(=O)F:0.78,,,Aurbach,0.5,1,10,71
172,2.0 M LiFSI/Diethyl Ether:PFB (1:2),99.71,2.538,CCOCC:1,CC(F)(F)CC(F)(F)F:2,,,,[Li+].[N-](S(=O)(=O)F)S(=O)(=O)F:0.72,,,Aurbach,0.5,1,10,71
173,1.3 M LiFSI/Diethyl Ether:PFB (1:3),99.69,2.509,CCOCC:1,CC(F)(F)CC(F)(F)F:3,,,,[Li+].[N-](S(=O)(=O)F)S(=O)(=O)F:0.66,,,Aurbach,0.5,1,10,71
174,3.0 M LiFSI/Diethyl Ether:FB (1:1),99.57,2.367,CCOCC:1,C1=CC=C(C=C1)F:1,,,,[Li+].[N-](S(=O)(=O)F)S(=O)(=O)F:0.76,,,Aurbach,0.5,1,10,71
175,1.9 M LiFSI/Diethyl Ether:FB (1:2),99.63,2.432,CCOCC:1,C1=CC=C(C=C1)F:2,,,,[Li+].[N-](S(=O)(=O)F)S(=O)(=O)F:0.72,,,Aurbach,0.5,1,10,71
176,1.5 M LiFSI/Diethyl Ether:FB (1:3),99.61,2.409,CCOCC:1,C1=CC=C(C=C1)F:3,,,,[Li+].[N-](S(=O)(=O)F)S(=O)(=O)F:0.67,,,Aurbach,0.5,1,10,71
177,2.3 M LiFSI/Diethyl Ether:TTE (1:1),99.68,2.495,CCOCC:1,FC(F)C(F)(F)COC(F)(F)C(F)F:1,,,,[Li+].[N-](S(=O)(=O)F)S(=O)(=O)F:0.81,,,Aurbach,0.5,1,10,71
178,1.2 M LiFSI/Diethyl Ether:TTE (1:2),99.61,2.409,CCOCC:1,FC(F)C(F)(F)COC(F)(F)C(F)F:2,,,,[Li+].[N-](S(=O)(=O)F)S(=O)(=O)F:0.57,,,Aurbach,0.5,1,10,71
179,0.8 M LiFSI/Diethyl Ether:TTE (1:3),99.39,2.215,CCOCC:1,FC(F)C(F)(F)COC(F)(F)C(F)F:3,,,,[Li+].[N-](S(=O)(=O)F)S(=O)(=O)F:0.49,,,Aurbach,0.5,1,10,71
180,0.9 M LiFSI/THF,98.03,1.706,C1CCOC1:1,,,,,[Li+].[N-](S(=O)(=O)F)S(=O)(=O)F:0.08,,,Aurbach,0.5,1,10,71
181,2.4 M LiFSI/THF,98.32,1.775,C1CCOC1:1,,,,,[Li+].[N-](S(=O)(=O)F)S(=O)(=O)F:0.24,,,Aurbach,0.5,1,10,71
182,3.6 M LiFSI/THF,99.40,2.222,C1CCOC1:1,,,,,[Li+].[N-](S(=O)(=O)F)S(=O)(=O)F:0.41,,,Aurbach,0.5,1,10,71
183,5.3 M LiFSI/THF,99.03,2.013,C1CCOC1:1,,,,,[Li+].[N-](S(=O)(=O)F)S(=O)(=O)F:0.9,,,Aurbach,0.5,1,10,71
184,2.4 M LiFSI/THF:PFB (1:1),99.58,2.377,C1CCOC1:1,CC(F)(F)CC(F)(F)F:1,,,,[Li+].[N-](S(=O)(=O)F)S(=O)(=O)F:0.66,,,Aurbach,0.5,1,10,71
185,1.7 M LiFSI/THF:PFB (1:2),99.70,2.523,C1CCOC1:1,CC(F)(F)CC(F)(F)F:2,,,,[Li+].[N-](S(=O)(=O)F)S(=O)(=O)F:0.65,,,Aurbach,0.5,1,10,71
186,1.2 M LiFSI/THF:PFB (1:3),99.63,2.432,C1CCOC1:1,CC(F)(F)CC(F)(F)F:3,,,,[Li+].[N-](S(=O)(=O)F)S(=O)(=O)F:0.64,,,Aurbach,0.5,1,10,71
187,3.0 M LiFSI/THF:FB (1:1),99.47,2.276,C1CCOC1:1,C1=CC=C(C=C1)F:1,,,,[Li+].[N-](S(=O)(=O)F)S(=O)(=O)F:0.71,,,Aurbach,0.5,1,10,71
188,2.0 M LiFSI/THF:FB (1:2),99.53,2.328,C1CCOC1:1,C1=CC=C(C=C1)F:2,,,,[Li+].[N-](S(=O)(=O)F)S(=O)(=O)F:0.7,,,Aurbach,0.5,1,10,71
189,1.6 M LiFSI/THF:FB (1:3),99.61,2.409,C1CCOC1:1,C1=CC=C(C=C1)F:3,,,,[Li+].[N-](S(=O)(=O)F)S(=O)(=O)F:0.69,,,Aurbach,0.5,1,10,71
190,2.0 M LiFSI/THF:TTE (1:1),99.51,2.310,C1CCOC1:1,FC(F)C(F)(F)COC(F)(F)C(F)F:1,,,,[Li+].[N-](S(=O)(=O)F)S(=O)(=O)F:0.66,,,Aurbach,0.5,1,10,71
191,1.4 M LiFSI/THF:TTE (1:2),99.33,2.174,C1CCOC1:1,FC(F)C(F)(F)COC(F)(F)C(F)F:2,,,,[Li+].[N-](S(=O)(=O)F)S(=O)(=O)F:0.66,,,Aurbach,0.5,1,10,71
192,1.0 M LiFSI/THF:TTE (1:3),99.14,2.066,C1CCOC1:1,FC(F)C(F)(F)COC(F)(F)C(F)F:3,,,,[Li+].[N-](S(=O)(=O)F)S(=O)(=O)F:0.64,,,Aurbach,0.5,1,10,71
193,3.3 M LiFSI/DMC,98.83,1.932,COC(=O)OC:1,,,,,[Li+].[N-](S(=O)(=O)F)S(=O)(=O)F:0.42,,,Aurbach,0.5,1,10,71
194,4.2 M LiFSI/DMC,99.33,2.174,COC(=O)OC:1,,,,,[Li+].[N-](S(=O)(=O)F)S(=O)(=O)F:0.59,,,Aurbach,0.5,1,10,71
195,5.2 M LiFSI/DMC,99.31,2.161,COC(=O)OC:1,,,,,[Li+].[N-](S(=O)(=O)F)S(=O)(=O)F:0.76,,,Aurbach,0.5,1,10,71
196,5.3 M LiFSI/DMC,99.33,2.174,COC(=O)OC:1,,,,,[Li+].[N-](S(=O)(=O)F)S(=O)(=O)F:0.85,,,Aurbach,0.5,1,10,71
197,2.4 M LiFSI/DMC:PFB (1:1),99.47,2.276,COC(=O)OC:1,CC(F)(F)CC(F)(F)F:1,,,,[Li+].[N-](S(=O)(=O)F)S(=O)(=O)F:0.71,,,Aurbach,0.5,1,10,71
198,1.6 M LiFSI/DMC:PFB (1:2),99.52,2.319,COC(=O)OC:1,CC(F)(F)CC(F)(F)F:2,,,,[Li+].[N-](S(=O)(=O)F)S(=O)(=O)F:0.66,,,Aurbach,0.5,1,10,71
199,1.2 M LiFSI/DMC:PFB (1:3),99.59,2.387,COC(=O)OC:1,CC(F)(F)CC(F)(F)F:3,,,,[Li+].[N-](S(=O)(=O)F)S(=O)(=O)F:0.6,,,Aurbach,0.5,1,10,71
200,2.7 M LiFSI/DMC:FB (1:1),99.45,2.260,COC(=O)OC:1,C1=CC=C(C=C1)F:1,,,,[Li+].[N-](S(=O)(=O)F)S(=O)(=O)F:0.75,,,Aurbach,0.5,1,10,71
201,1.9 M LiFSI/DMC:FB (1:2),99.46,2.268,COC(=O)OC:1,C1=CC=C(C=C1)F:2,,,,[Li+].[N-](S(=O)(=O)F)S(=O)(=O)F:0.68,,,Aurbach,0.5,1,10,71
202,1.4 M LiFSI/DMC:FB (1:3),98.79,1.917,COC(=O)OC:1,C1=CC=C(C=C1)F:3,,,,[Li+].[N-](S(=O)(=O)F)S(=O)(=O)F:0.64,,,Aurbach,0.5,1,10,71
203,2.0 M LiFSI/DMC:TTE (1:1),99.48,2.284,COC(=O)OC:1,FC(F)C(F)(F)COC(F)(F)C(F)F:1,,,,[Li+].[N-](S(=O)(=O)F)S(=O)(=O)F:0.66,,,Aurbach,0.5,1,10,71
204,1.3 M LiFSI/DMC:TTE (1:2),99.44,2.252,COC(=O)OC:1,FC(F)C(F)(F)COC(F)(F)C(F)F:2,,,,[Li+].[N-](S(=O)(=O)F)S(=O)(=O)F:0.58,,,Aurbach,0.5,1,10,71
205,0.9 M LiFSI/DMC:TTE (1:3),99.27,2.137,COC(=O)OC:1,FC(F)C(F)(F)COC(F)(F)C(F)F:3,,,,[Li+].[N-](S(=O)(=O)F)S(=O)(=O)F:0.54,,,Aurbach,0.5,1,10,71
206,3.4 M LiFSI/DEC,97.81,1.660,O=C(OCC)OCC:1,,,,,[Li+].[N-](S(=O)(=O)F)S(=O)(=O)F:0.61,,,Aurbach,0.5,1,10,71
207,4.0 M LiFSI/DEC,98.84,1.936,O=C(OCC)OCC:1,,,,,[Li+].[N-](S(=O)(=O)F)S(=O)(=O)F:0.76,,,Aurbach,0.5,1,10,71
208,"0.5 M LiFSI/1,4-DX",84.19,0.801,O1CCOCC1:1,,,,,[Li+].[N-](S(=O)(=O)F)S(=O)(=O)F:0.04,,,Aurbach,0.5,1,10,71
209,"0.9 M LiFSI/1,4-DX",95.92,1.389,O1CCOCC1:1,,,,,[Li+].[N-](S(=O)(=O)F)S(=O)(=O)F:0.09,,,Aurbach,0.5,1,10,71
210,"1.3 M LiFSI/1,4-DX",97.08,1.535,O1CCOCC1:1,,,,,[Li+].[N-](S(=O)(=O)F)S(=O)(=O)F:0.13,,,Aurbach,0.5,1,10,71
211,2.0 M LiFSI/TEP,96.07,1.406,CCOP(=O)(OCC)OCC:1,,,,,[Li+].[N-](S(=O)(=O)F)S(=O)(=O)F:0.42,,,Aurbach,0.5,1,10,71
212,2.5 M LiFSI/TEP,97.53,1.607,CCOP(=O)(OCC)OCC:1,,,,,[Li+].[N-](S(=O)(=O)F)S(=O)(=O)F:0.59,,,Aurbach,0.5,1,10,71
213,3.1 M LiFSI/TEP,97.96,1.690,CCOP(=O)(OCC)OCC:1,,,,,[Li+].[N-](S(=O)(=O)F)S(=O)(=O)F:0.85,,,Aurbach,0.5,1,10,71
214,4.7 M LiFSI/EA,98.36,1.785,O=C(OCC)C:1,,,,,[Li+].[N-](S(=O)(=O)F)S(=O)(=O)F:0.84,,,Cycle,0.5,1,,71
215,2.7 M LiFSI/EA:FB (1:1),99.62,2.420,O=C(OCC)C:1,C1=CC=C(C=C1)F:1,,,,[Li+].[N-](S(=O)(=O)F)S(=O)(=O)F:0.75,,,Aurbach,0.5,1,10,71
216,1.9 M LiFSI/EA:FB (1:2),99.65,2.456,O=C(OCC)C:1,C1=CC=C(C=C1)F:2,,,,[Li+].[N-](S(=O)(=O)F)S(=O)(=O)F:0.69,,,Aurbach,0.5,1,10,71
217,1.4 M LiFSI/EA:FB (1:3),98.93,1.971,O=C(OCC)C:1,C1=CC=C(C=C1)F:3,,,,[Li+].[N-](S(=O)(=O)F)S(=O)(=O)F:0.65,,,Aurbach,0.5,1,10,71
218,2.7 M LiFSI/EA:TTE (1:0.5),97.64,1.627,O=C(OCC)C:1,FC(F)C(F)(F)COC(F)(F)C(F)F:0.5,,,,[Li+].[N-](S(=O)(=O)F)S(=O)(=O)F:0.75,,,Aurbach,0.5,1,10,71
219,2.0 M LiFSI/EA:TTE (1:1),98.73,1.896,O=C(OCC)C:1,FC(F)C(F)(F)COC(F)(F)C(F)F:1,,,,[Li+].[N-](S(=O)(=O)F)S(=O)(=O)F:0.67,,,Aurbach,0.5,1,10,71
220,1.3 M LiFSI/EA:TTE (1:2),97.53,1.607,O=C(OCC)C:1,FC(F)C(F)(F)COC(F)(F)C(F)F:2,,,,[Li+].[N-](S(=O)(=O)F)S(=O)(=O)F:0.59,,,Aurbach,0.5,1,10,71
221,0.9 M LiFSI/PC,83.51,0.783,CC1COC(=O)O1:1,,,,,[Li+].[N-](S(=O)(=O)F)S(=O)(=O)F:0.08,,,Cycle,0.5,1,,71
222,1.7 M LiFSI/PC,87.74,0.912,CC1COC(=O)O1:1,,,,,[Li+].[N-](S(=O)(=O)F)S(=O)(=O)F:0.17,,,Cycle,0.5,1,,71
223,2.4 M LiFSI/PC,89.14,0.964,CC1COC(=O)O1:1,,,,,[Li+].[N-](S(=O)(=O)F)S(=O)(=O)F:0.25,,,Cycle,0.5,1,,71
224,2.9 M LiFSI/PC,92.80,1.143,CC1COC(=O)O1:1,,,,,[Li+].[N-](S(=O)(=O)F)S(=O)(=O)F:0.34,,,Cycle,0.5,1,,71
225,1.7 M LiFSI/PC:PFB (1:0.5),96.80,1.495,CC1COC(=O)O1:1,CC(F)(F)CC(F)(F)F:0.5,,,,[Li+].[N-](S(=O)(=O)F)S(=O)(=O)F:0.39,,,Aurbach,0.5,1,10,71
226,1.1 M LiFSI/PC:PFB (1:1),90.58,1.026,CC1COC(=O)O1:1,CC(F)(F)CC(F)(F)F:1,,,,[Li+].[N-](S(=O)(=O)F)S(=O)(=O)F:0.28,,,Aurbach,0.5,1,10,71
227,0.6 M LiFSI/PC:PFB (1:2),88.38,0.935,CC1COC(=O)O1:1,CC(F)(F)CC(F)(F)F:2,,,,[Li+].[N-](S(=O)(=O)F)S(=O)(=O)F:0.23,,,Aurbach,0.5,1,10,71
228,3.3 M LiFSI/PC:FB (1:0.5),98.66,1.873,CC1COC(=O)O1:1,C1=CC=C(C=C1)F:0.5,,,,[Li+].[N-](S(=O)(=O)F)S(=O)(=O)F:0.7,,,Aurbach,0.5,1,10,71
229,1.6 M LiFSI/PC:FB (1:1),98.25,1.757,CC1COC(=O)O1:1,C1=CC=C(C=C1)F:1,,,,[Li+].[N-](S(=O)(=O)F)S(=O)(=O)F:0.36,,,Aurbach,0.5,1,10,71
230,0.8 M LiFSI/PC:FB (1:2),70.21,0.526,CC1COC(=O)O1:1,C1=CC=C(C=C1)F:2,,,,[Li+].[N-](S(=O)(=O)F)S(=O)(=O)F:0.26,,,Aurbach,0.5,1,10,71
231,2.1 M LiFSI/PC:TTE (1:0.5),98.74,1.900,CC1COC(=O)O1:1,FC(F)C(F)(F)COC(F)(F)C(F)F:0.5,,,,[Li+].[N-](S(=O)(=O)F)S(=O)(=O)F:0.51,,,Aurbach,0.5,1,10,71
232,1.4 M LiFSI/PC:TTE (1:1),97.63,1.625,CC1COC(=O)O1:1,FC(F)C(F)(F)COC(F)(F)C(F)F:1,,,,[Li+].[N-](S(=O)(=O)F)S(=O)(=O)F:0.42,,,Aurbach,0.5,1,10,71
233,0.8 M LiFSI/PC:TTE (1:2),98.15,1.733,CC1COC(=O)O1:1,FC(F)C(F)(F)COC(F)(F)C(F)F:2,,,,[Li+].[N-](S(=O)(=O)F)S(=O)(=O)F:0.37,,,Aurbach,0.5,1,10,71
234,0.9 M LiFSI/EC,94.78,1.282,C1COC(=O)O1:1,,,,,[Li+].[N-](S(=O)(=O)F)S(=O)(=O)F:0.07,,,Cycle,0.5,1,,71
235,2.4 M LiFSI/EC,98.20,1.745,C1COC(=O)O1:1,,,,,[Li+].[N-](S(=O)(=O)F)S(=O)(=O)F:0.2,,,Cycle,0.5,1,,71
236,3.5 M LiFSI/EC,98.52,1.830,C1COC(=O)O1:1,,,,,[Li+].[N-](S(=O)(=O)F)S(=O)(=O)F:0.33,,,Cycle,0.5,1,,71
237,4.6 M LiFSI/EC,99.08,2.036,C1COC(=O)O1:1,,,,,[Li+].[N-](S(=O)(=O)F)S(=O)(=O)F:0.53,,,Cycle,0.5,1,,71
238,0.94 M LiFSI/G2,92.72,1.138,COCCOCCOC:1,,,,,[Li+].[N-](S(=O)(=O)F)S(=O)(=O)F:0.14,,,Aurbach,0.5,1,10,71
239,3.4 M LiFSI/G2:FB (1:1),99.56,2.357,COCCOCCOC:1,C1=CC=C(C=C1)F:1,,,,[Li+].[N-](S(=O)(=O)F)S(=O)(=O)F:1.2,,,Aurbach,0.5,1,10,71
240,2.4 M LiFSI/G2:FB (1:2),99.38,2.208,COCCOCCOC:1,C1=CC=C(C=C1)F:2,,,,[Li+].[N-](S(=O)(=O)F)S(=O)(=O)F:1.19,,,Aurbach,0.5,1,10,71
241,1.9 M LiFSI/G2:FB (1:3),99.14,2.066,COCCOCCOC:1,C1=CC=C(C=C1)F:3,,,,[Li+].[N-](S(=O)(=O)F)S(=O)(=O)F:1.16,,,Aurbach,0.5,1,10,71
242,2.6 M LiFSI/G2:TTE (1:1),99.55,2.347,COCCOCCOC:1,FC(F)C(F)(F)COC(F)(F)C(F)F:1,,,,[Li+].[N-](S(=O)(=O)F)S(=O)(=O)F:1.21,,,Aurbach,0.5,1,10,71
243,1.9 M LiFSI/G2:TTE (1:2),99.37,2.201,COCCOCCOC:1,FC(F)C(F)(F)COC(F)(F)C(F)F:2,,,,[Li+].[N-](S(=O)(=O)F)S(=O)(=O)F:1.18,,,Aurbach,0.5,1,10,71
244,1.3 M LiFSI/G2:TTE (1:3),99.28,2.143,COCCOCCOC:1,FC(F)C(F)(F)COC(F)(F)C(F)F:3,,,,[Li+].[N-](S(=O)(=O)F)S(=O)(=O)F:0.99,,,Aurbach,0.5,1,10,71
245,2.5 M LiFSI/G2:PFB (1:1),99.47,2.276,COCCOCCOC:1,CC(F)(F)CC(F)(F)F:1,,,,[Li+].[N-](S(=O)(=O)F)S(=O)(=O)F:1.21,,,Aurbach,0.5,1,10,71
246,1.4 M LiFSI/G2:PFB (1:2),99.52,2.319,COCCOCCOC:1,CC(F)(F)CC(F)(F)F:2,,,,[Li+].[N-](S(=O)(=O)F)S(=O)(=O)F:1.11,,,Aurbach,0.5,1,10,71
247,1.2 M LiFSI/G2:PFB (1:3),99.64,2.444,COCCOCCOC:1,CC(F)(F)CC(F)(F)F:3,,,,[Li+].[N-](S(=O)(=O)F)S(=O)(=O)F:1.06,,,Aurbach,0.5,1,10,71
248,0.83 M LiFSI/MeTHF,98.67,1.876,CC1CCCO1:1,,,,,[Li+].[N-](S(=O)(=O)F)S(=O)(=O)F:0.1,,,Aurbach,0.5,1,10,71
249,2.3 M LiFSI/MeTHF,99.20,2.097,CC1CCCO1:1,,,,,[Li+].[N-](S(=O)(=O)F)S(=O)(=O)F:0.3,,,Aurbach,0.5,1,10,71
250,3.1 M LiFSI/MeTHF,99.39,2.215,CC1CCCO1:1,,,,,[Li+].[N-](S(=O)(=O)F)S(=O)(=O)F:0.5,,,Aurbach,0.5,1,10,71
251,4.6 M LiFSI/MeTHF,98.89,1.955,CC1CCCO1:1,,,,,[Li+].[N-](S(=O)(=O)F)S(=O)(=O)F:0.67,,,Aurbach,0.5,1,10,71
252,2.5 M LiFSI/MeTHF:FB (1:1),99.26,2.131,CC1CCCO1:1,C1=CC=C(C=C1)F:1,,,,[Li+].[N-](S(=O)(=O)F)S(=O)(=O)F:0.78,,,Aurbach,0.5,1,10,71
253,2.0 M LiFSI/MeTHF:TTE (1:1),99.37,2.201,CC1CCCO1:1,FC(F)C(F)(F)COC(F)(F)C(F)F:1,,,,[Li+].[N-](S(=O)(=O)F)S(=O)(=O)F:0.71,,,Aurbach,0.5,1,10,71
254,1.7 M LiFSI/MeTHF:PFB (1:1),99.46,2.268,CC1CCCO1:1,CC(F)(F)CC(F)(F)F:1,,,,[Li+].[N-](S(=O)(=O)F)S(=O)(=O)F:0.73,,,Aurbach,0.5,1,10,71
255,2 M LiFSI/DME,98.09,1.719,COCCOC:9.63160230803373,,,,,[Li+].[N-](S(=O)(=O)F)S(=O)(=O)F:2,,,Cycle,0.5,1,250,72
256,2 M LiFSI/DEE,98.69,1.883,CCOCCOCC:7.12520732491622,,,,,[Li+].[N-](S(=O)(=O)F)S(=O)(=O)F:2,,,Cycle,0.5,1,175,72
257,2 M LiFSI/DPE,98.76,1.907,CC(C)OCCOC(C)C:5.60783455520298,,,,,[Li+].[N-](S(=O)(=O)F)S(=O)(=O)F:2,,,Cycle,0.5,1,175,72
258,2 M LiFSI DEP,99.53,2.328,CCOCC(C)OCC:6.27846109623444,,,,,[Li+].[N-](S(=O)(=O)F)S(=O)(=O)F:2,,,Cycle,0.5,1,400,72
259,2 M LiFSI/DME,98.32,1.775,COCCOC:9.63160230803373,,,,,[Li+].[N-](S(=O)(=O)F)S(=O)(=O)F:2,,,Aurbach,0.5,1,10,72
260,2 M LiFSI/DEE,98.66,1.873,CCOCCOCC:7.12520732491622,,,,,[Li+].[N-](S(=O)(=O)F)S(=O)(=O)F:2,,,Aurbach,0.5,1,10,72
261,2 M LiFSI/DPE,98.88,1.951,CC(C)OCCOC(C)C:5.60783455520298,,,,,[Li+].[N-](S(=O)(=O)F)S(=O)(=O)F:2,,,Aurbach,0.5,1,10,72
262,2 M LiFSI DEP,99.68,2.495,CCOCC(C)OCC:6.27846109623444,,,,,[Li+].[N-](S(=O)(=O)F)S(=O)(=O)F:2,,,Aurbach,0.5,1,10,72
263,"LiFSI4(DMDC)5/TTE (2/1, v/v)",99.45,2.260,COC(=O)OC(=O)OC:5,FC(F)C(F)(F)COC(F)(F)C(F)F:1.770633716,,,,[Li+].[N-](S(=O)(=O)F)S(=O)(=O)F:4,,,Aurbach,0.1,1,10,73
264,"LiFSI2(DMC)5/TTE (2/1, v/v)",94.11,1.230,COC(=O)OC(=O)OC:5,FC(F)C(F)(F)COC(F)(F)C(F)F:1.389560016,,,,[Li+].[N-](S(=O)(=O)F)S(=O)(=O)F:2,,,Aurbach,0.1,1,10,73
265,"1.2 M LiClO4 FEC/EMC (3/7, v/v)",96.00,1.398,C1C(OC(=O)O1)F:4.112999037,CCOC(=O)OC:6.764389457,,,,[Li+].[O-]Cl(=O)(=O)=O:1.2,,,Aurbach,0.5,4,10,74
266,"1.2 M LiFSI FEC/EMC (3/7, v/v)",98.00,1.699,C1C(OC(=O)O1)F:4.112999037,CCOC(=O)OC:6.764389457,,,,[Li+].[N-](S(=O)(=O)F)S(=O)(=O)F:1.2,,,Aurbach,0.5,4,10,74
267,"1.2 M LiPF6 FEC/EMC (3/7, v/v)",97.80,1.658,C1C(OC(=O)O1)F:4.112999037,CCOC(=O)OC:6.764389457,,,,[Li+].F[P-](F)(F)(F)(F)F:1.2,,,Aurbach,0.5,4,10,74
268,"0.2 M LiClO4 + 1M LiFSI FEC/EMC (3/7, v/v)",99.60,2.398,C1C(OC(=O)O1)F:4.112999037,CCOC(=O)OC:6.764389457,,,,[Li+].[N-](S(=O)(=O)F)S(=O)(=O)F:1,[Li+].[O-]Cl(=O)(=O)=O:0.2,,Aurbach,0.5,4,10,74
