Repository: JerryHanceSu/S4-website

File: cond_dataset.csv (part 1 of 3)
Electrolyte,Ionic Conductivity,LIC,Solvent_1,Solvent_2,Solvent_3,Solvent_4,Solvent_5,Salt_1,Salt_2,Salt_3,Temperature,Reference
1 m LiPF6 in EC:DMC (3:7 w/w),11.14,1.05,C1COC(=O)O1:4.49683177761123,COC(=O)OC:8.31501587513044,,,,[Li+].F[P-](F)(F)(F)(F)F:1,,,25.0,1
0.1 m LiDFP + 0.4 m LiBOB in EC:DMC (3:7 w/w),5.27,0.72,C1COC(=O)O1:4.49683177761123,COC(=O)OC:8.31501587513044,,,,[Li+].[O-]P(=O)(F)F:0.1,[Li+].[B-]12(OC(=O)C(=O)O1)OC(=O)C(=O)O2:0.4,,25.0,1
0.1 m LiDFP + 0.4 m LiFSI in EC:DMC (3:7 w/w),7.35,0.87,C1COC(=O)O1:4.49683177761123,COC(=O)OC:8.31501587513044,,,,[Li+].[O-]P(=O)(F)F:0.1,[Li+].[N-](S(=O)(=O)F)S(=O)(=O)F:0.4,,25.0,1
0.1 m LiDFP + 0.4 m LiTFSI in EC:DMC (3:7 w/w),6.21,0.79,C1COC(=O)O1:4.49683177761123,COC(=O)OC:8.31501587513044,,,,[Li+].[O-]P(=O)(F)F:0.1,[Li+].C(F)(F)(F)S(=O)(=O)[N-]S(=O)(=O)C(F)(F)F:0.4,,25.0,1
0.5 m LiPF6 in EC:DMC (3:7 w/w),8.5,0.93,C1COC(=O)O1:4.49683177761123,COC(=O)OC:8.31501587513044,,,,[Li+].F[P-](F)(F)(F)(F)F:0.5,,,25.0,1
1 M LiFSI in DMB,3.8,0.58,COCCCCOC:7.24367870561554,,,,,[Li+].[N-](S(=O)(=O)F)S(=O)(=O)F:1,,,25.0,3
1 M LiFSI in FDMB,3.5,0.54,COCC(F)(F)C(F)(F)COC:6.36373198695698,,,,,[Li+].[N-](S(=O)(=O)F)S(=O)(=O)F:1,,,25.0,3
1 M LiTFSI in DME,16.4,1.21,COCCOC:9.63160230803373,,,,,[Li+].C(F)(F)(F)S(=O)(=O)[N-]S(=O)(=O)C(F)(F)F:1,,,25.0,3
1 M LiTFSI in DMB,4.6,0.66,COCCCCOC:7.24367870561554,,,,,[Li+].C(F)(F)(F)S(=O)(=O)[N-]S(=O)(=O)C(F)(F)F:1,,,25.0,3
1 M LiTFSI in FDMB,3.0,0.48,COCC(F)(F)C(F)(F)COC:6.36373198695698,,,,,[Li+].C(F)(F)(F)S(=O)(=O)[N-]S(=O)(=O)C(F)(F)F:1,,,25.0,3
1 M LiFSI in DME,16.93,1.23,COCCOC:9.63160230803373,,,,,[Li+].[N-](S(=O)(=O)F)S(=O)(=O)F:1,,,25.0,4
2 M LiFSI in DME,10.01,1.0,COCCOC:9.63160230803373,,,,,[Li+].[N-](S(=O)(=O)F)S(=O)(=O)F:2,,,25.0,4
0.5 M LiFSI + 0.5 M LiPO2F2 in DME,12.54,1.1,COCCOC:9.63160230803373,,,,,[Li+].[N-](S(=O)(=O)F)S(=O)(=O)F:0.5,[Li+].FP(F)(=O)([O-]):0.5,,25.0,4
1 M LiFSI + 1 M LiPO2F2 in DME,9.98,1.0,COCCOC:9.63160230803373,,,,,[Li+].[N-](S(=O)(=O)F)S(=O)(=O)F:1,[Li+].FP(F)(=O)([O-]):1,,25.0,4
1 M LiPO2F2 in DME,0.38,-0.42,COCCOC:9.63160230803373,,,,,[Li+].FP(F)(=O)([O-]):1,,,25.0,4
2 M LiPO2F2 in DME,0.32,-0.49,COCCOC:9.63160230803373,,,,,[Li+].FP(F)(=O)([O-]):2,,,25.0,4
"1:2 molar ratio LiFSI–TEP (~2.2 mol/L) electrolyte, no additives specified",1.3,0.11,CCOP(=O)(OCC)OCC:5.88516247330541,,,,,[Li+].[N-](S(=O)(=O)F)S(=O)(=O)F:2.2,,,25.0,8
LiFSI-TEP 1:5,4.71,0.67,CCOP(=O)(OCC)OCC:5,,,,,[Li+].[N-](S(=O)(=O)F)S(=O)(=O)F:1,,,25.0,8
LiFSI-TEP 1:3,2.66,0.42,CCOP(=O)(OCC)OCC:3,,,,,[Li+].[N-](S(=O)(=O)F)S(=O)(=O)F:1,,,25.0,8
LiFSI-TEP 1:2,1.4,0.15,CCOP(=O)(OCC)OCC:2,,,,,[Li+].[N-](S(=O)(=O)F)S(=O)(=O)F:1,,,25.0,8
LiFSI-TEP 1:1,0.38,-0.42,CCOP(=O)(OCC)OCC:1,,,,,[Li+].[N-](S(=O)(=O)F)S(=O)(=O)F:1,,,25.0,8
3.2 M LiFSI in TEP (HCE),0.52,-0.28,CCOP(=O)(OCC)OCC:5.88516247330541,,,,,[Li+].[N-](S(=O)(=O)F)S(=O)(=O)F:3.2,,,25.0,13
"2.0 M LiFSI in TEP:BTFE (1:1, mol)",1.13,0.05,CCOP(=O)(OCC)OCC:3.33779,C(C(F)(F)F)OCC(F)(F)F:3.33779,,,,[Li+].[N-](S(=O)(=O)F)S(=O)(=O)F:2.0,,,25.0,13
"1.5 M LiFSI in TEP:BTFE (1:2, mol)",1.21,0.08,CCOP(=O)(OCC)OCC:2.32948,C(C(F)(F)F)OCC(F)(F)F:4.65896,,,,[Li+].[N-](S(=O)(=O)F)S(=O)(=O)F:1.5,,,25.0,13
1.2 M LiFSI in TEP:BTFE (1:3 mol),1.29,0.11,CCOP(=O)(OCC)OCC:1.78903,C(C(F)(F)F)OCC(F)(F)F:5.36709,,,,[Li+].[N-](S(=O)(=O)F)S(=O)(=O)F:1.2,,,25.0,13
1 M LiTFSI in DME,12.99,1.11,COCCOC:9.63160230803373,,,,,[Li+].C(F)(F)(F)S(=O)(=O)[N-]S(=O)(=O)C(F)(F)F:1,,,25.0,17
1 M LiDFOB in DME,11.85,1.07,COCCOC:9.63160230803373,,,,,[Li+].[B-]1(OC(=O)C(=O)O1)(F)F:1,,,25.0,17
0.5 M LiTFSI + 0.5 M LiDFOB in DME,12.14,1.08,COCCOC:9.63160230803373,,,,,[Li+].C(F)(F)(F)S(=O)(=O)[N-]S(=O)(=O)C(F)(F)F:0.5,[Li+].[B-]1(OC(=O)C(=O)O1)(F)F:0.5,,25.0,17
3 M LiTFSI in DME,2.43,0.39,COCCOC:9.63160230803373,,,,,[Li+].C(F)(F)(F)S(=O)(=O)[N-]S(=O)(=O)C(F)(F)F:3,,,25.0,17
4 M LiDFOB in DME,1.99,0.3,COCCOC:9.63160230803373,,,,,[Li+].C(F)(F)(F)S(=O)(=O)[N-]S(=O)(=O)C(F)(F)F:4,,,25.0,17
2 M LiTFSI + 2 M LiDFOB in DME,2.31,0.36,COCCOC:9.63160230803373,,,,,[Li+].C(F)(F)(F)S(=O)(=O)[N-]S(=O)(=O)C(F)(F)F:2,[Li+].[B-]1(OC(=O)C(=O)O1)(F)F:2,,25.0,17
5 M LiFSI in DME,1.7,0.23,COCCOC:9.63160230803373,,,,,[Li+].[N-](S(=O)(=O)F)S(=O)(=O)F:5,,,25.0,18
4 M LiFSI in DME,5.7,0.76,COCCOC:9.63160230803373,,,,,[Li+].[N-](S(=O)(=O)F)S(=O)(=O)F:4,,,25.0,18
1 M LiFSI in DME,16.9,1.23,COCCOC:9.63160230803373,,,,,[Li+].[N-](S(=O)(=O)F)S(=O)(=O)F:1,,,25.0,18
2 M LiFSI in DME (DME/LiFSI mole ratio 4/1),13.1,1.12,COCCOC:4,,,,,[Li+].[N-](S(=O)(=O)F)S(=O)(=O)F:2,,,25.0,18
3 M LiFSI in DME (DME/LiFSI mole ratio 2.2/1),9.4,0.97,COCCOC:2.2,,,,,[Li+].[N-](S(=O)(=O)F)S(=O)(=O)F:3,,,25.0,18
3.6 M LiFSI in DME (DME/LiFSI mole ratio 2/1),7.2,0.86,COCCOC:2,,,,,[Li+].[N-](S(=O)(=O)F)S(=O)(=O)F:3.6,,,25.0,18
LiFSI:DME = 1:1,1.75,0.24,COCCOC:1,,,,,[Li+].[N-](S(=O)(=O)F)S(=O)(=O)F:1,,,25.0,19
"LiFSI:DME = 1:1, 10% HFME by mass",2.21,0.34,COCCOC:1,COC(C(F)(F)F)C(F)(F)F:0.15224,,,,[Li+].[N-](S(=O)(=O)F)S(=O)(=O)F:1,,,25.0,19
"LiFSI:DME = 1:1, 20% HFME by mass",2.71,0.43,COCCOC:1,COC(C(F)(F)F)C(F)(F)F:0.30448,,,,[Li+].[N-](S(=O)(=O)F)S(=O)(=O)F:1,,,25.0,19
"LiFSI:DME = 1:1, 30% HFME by mass",2.98,0.47,COCCOC:1,COC(C(F)(F)F)C(F)(F)F:0.45672,,,,[Li+].[N-](S(=O)(=O)F)S(=O)(=O)F:1,,,25.0,19
"LiFSI:DME = 1:1, 40% HFME by mass",3.24,0.51,COCCOC:1,COC(C(F)(F)F)C(F)(F)F:0.60896,,,,[Li+].[N-](S(=O)(=O)F)S(=O)(=O)F:1,,,25.0,19
"LiFSI:DME = 1:1, 50% HFME by mass",3.17,0.5,COCCOC:1,COC(C(F)(F)F)C(F)(F)F:0.7612,,,,[Li+].[N-](S(=O)(=O)F)S(=O)(=O)F:1,,,25.0,19
"LiFSI:DME = 1:1, 60% HFME by mass",3.0,0.48,COCCOC:1,COC(C(F)(F)F)C(F)(F)F:0.91344,,,,[Li+].[N-](S(=O)(=O)F)S(=O)(=O)F:1,,,25.0,19
"LiFSI:DME = 1:1, 70% HFME by mass",2.29,0.36,COCCOC:1,COC(C(F)(F)F)C(F)(F)F:1.06568,,,,[Li+].[N-](S(=O)(=O)F)S(=O)(=O)F:1,,,25.0,19
"LiFSI:DME = 1:1, 80% HFME by mass",1.74,0.24,COCCOC:1,COC(C(F)(F)F)C(F)(F)F:1.21792,,,,[Li+].[N-](S(=O)(=O)F)S(=O)(=O)F:1,,,25.0,19
"LiFSI:DME = 1:1, 90% HFME by mass",0.89,-0.05,COCCOC:1,COC(C(F)(F)F)C(F)(F)F:1.37016,,,,[Li+].[N-](S(=O)(=O)F)S(=O)(=O)F:1,,,25.0,19
LiFSI:DME = 1:24 (mol ratio),8.44,0.93,COCCOC:24,,,,,[Li+].[N-](S(=O)(=O)F)S(=O)(=O)F:1,,,25.0,19
LiFSI:DME = 1:20 (mol ratio),9.97,1.0,COCCOC:20,,,,,[Li+].[N-](S(=O)(=O)F)S(=O)(=O)F:1,,,25.0,19
LiFSI:DME = 1:16 (mol ratio),12.18,1.09,COCCOC:16,,,,,[Li+].[N-](S(=O)(=O)F)S(=O)(=O)F:1,,,25.0,19
LiFSI:DME = 1:12 (mol ratio),15.15,1.18,COCCOC:12,,,,,[Li+].[N-](S(=O)(=O)F)S(=O)(=O)F:1,,,25.0,19
LiFSI:DME = 1:10 (mol ratio),16.87,1.23,COCCOC:10,,,,,[Li+].[N-](S(=O)(=O)F)S(=O)(=O)F:1,,,25.0,19
LiFSI:DME = 1:8 (mol ratio),18.37,1.26,COCCOC:8,,,,,[Li+].[N-](S(=O)(=O)F)S(=O)(=O)F:1,,,25.0,19
LiFSI:DME = 1:6 (mol ratio),18.73,1.27,COCCOC:6,,,,,[Li+].[N-](S(=O)(=O)F)S(=O)(=O)F:1,,,25.0,19
LiFSI:DME = 1:4 (mol ratio),14.82,1.17,COCCOC:4,,,,,[Li+].[N-](S(=O)(=O)F)S(=O)(=O)F:1,,,25.0,19
LiFSI:DME = 1:2 (mol ratio),7.98,0.9,COCCOC:2,,,,,[Li+].[N-](S(=O)(=O)F)S(=O)(=O)F:1,,,25.0,19
LiFSI:DME = 1:1.5 (mol ratio),5.83,0.77,COCCOC:1.5,,,,,[Li+].[N-](S(=O)(=O)F)S(=O)(=O)F:1,,,25.0,19
LiFSI:DME = 1:1.2 (mol ratio),4.3,0.63,COCCOC:1.2,,,,,[Li+].[N-](S(=O)(=O)F)S(=O)(=O)F:1,,,25.0,19
LiFSI:DME = 1:1 (mol ratio),1.74,0.24,COCCOC:1,,,,,[Li+].[N-](S(=O)(=O)F)S(=O)(=O)F:1,,,25.0,19
"7 M LiTFSI in DOL/DME (1/1, v/v)",0.79,-0.1,COCCOC:4.81580115401687,O1CCOC1:7.15462080509733,,,,[Li+].C(F)(F)(F)S(=O)(=O)[N-]S(=O)(=O)C(F)(F)F:7,,,25.0,19
"7 M LiTFSI in DOL/DME (1/1, v/v), 10% HFME by mass",1.19,0.08,COCCOC:4.81580115401688,O1CCOC1:7.15462080509734,COC(C(F)(F)F)C(F)(F)F:1.633216,,,[Li+].C(F)(F)(F)S(=O)(=O)[N-]S(=O)(=O)C(F)(F)F:7,,,25.0,19
"7 M LiTFSI in DOL/DME (1/1, v/v), 20% HFME by mass",1.38,0.14,COCCOC:4.81580115401689,O1CCOC1:7.15462080509735,COC(C(F)(F)F)C(F)(F)F:3.266432,,,[Li+].C(F)(F)(F)S(=O)(=O)[N-]S(=O)(=O)C(F)(F)F:7,,,25.0,19
"7 M LiTFSI in DOL/DME (1/1, v/v), 30% HFME by mass",1.49,0.17,COCCOC:4.81580115401690,O1CCOC1:7.15462080509736,COC(C(F)(F)F)C(F)(F)F:4.899648,,,[Li+].C(F)(F)(F)S(=O)(=O)[N-]S(=O)(=O)C(F)(F)F:7,,,25.0,19
"7 M LiTFSI in DOL/DME (1/1, v/v), 40% HFME by mass",1.56,0.19,COCCOC:4.81580115401691,O1CCOC1:7.15462080509737,COC(C(F)(F)F)C(F)(F)F:6.532864,,,[Li+].C(F)(F)(F)S(=O)(=O)[N-]S(=O)(=O)C(F)(F)F:7,,,25.0,19
"7 M LiTFSI in DOL/DME (1/1, v/v), 50% HFME by mass",1.6,0.2,COCCOC:4.81580115401692,O1CCOC1:7.15462080509738,COC(C(F)(F)F)C(F)(F)F:8.16608,,,[Li+].C(F)(F)(F)S(=O)(=O)[N-]S(=O)(=O)C(F)(F)F:7,,,25.0,19
"7 M LiTFSI in DOL/DME (1/1, v/v), 60% HFME by mass",1.5,0.18,COCCOC:4.81580115401693,O1CCOC1:7.15462080509739,COC(C(F)(F)F)C(F)(F)F:9.799296,,,[Li+].C(F)(F)(F)S(=O)(=O)[N-]S(=O)(=O)C(F)(F)F:7,,,25.0,19
"7 M LiTFSI in DOL/DME (1/1, v/v), 70% HFME by mass",1.29,0.11,COCCOC:4.81580115401694,O1CCOC1:7.15462080509740,COC(C(F)(F)F)C(F)(F)F:11.432512,,,[Li+].C(F)(F)(F)S(=O)(=O)[N-]S(=O)(=O)C(F)(F)F:7,,,25.0,19
"7 M LiTFSI in DOL/DME (1/1, v/v), 80% HFME by mass",0.86,-0.07,COCCOC:4.81580115401695,O1CCOC1:7.15462080509741,COC(C(F)(F)F)C(F)(F)F:13.065728,,,[Li+].C(F)(F)(F)S(=O)(=O)[N-]S(=O)(=O)C(F)(F)F:7,,,25.0,19
"7 M LiTFSI in DOL/DME (1/1, v/v), 90% HFME by mass",0.42,-0.37,COCCOC:4.81580115401696,O1CCOC1:7.15462080509742,COC(C(F)(F)F)C(F)(F)F:14.698944,,,[Li+].C(F)(F)(F)S(=O)(=O)[N-]S(=O)(=O)C(F)(F)F:7,,,25.0,19
"6 M LiTFSI in DOL/DME (1/1, v/v)",2.34,0.37,COCCOC:4.81580115401687,O1CCOC1:7.15462080509733,,,,[Li+].C(F)(F)(F)S(=O)(=O)[N-]S(=O)(=O)C(F)(F)F:6,,,25.0,19
"6 M LiTFSI in DOL/DME (1/1, v/v), 10% HFME by mass",3.26,0.51,COCCOC:4.81580115401688,O1CCOC1:7.15462080509734,C(F)(F)(F)C(OC)C(F)(F)(F):1.47554,,,[Li+].C(F)(F)(F)S(=O)(=O)[N-]S(=O)(=O)C(F)(F)F:6,,,25.0,19
"6 M LiTFSI in DOL/DME (1/1, v/v), 20% HFME by mass",3.6,0.56,COCCOC:4.81580115401689,O1CCOC1:7.15462080509735,C(F)(F)(F)C(OC)C(F)(F)(F):2.95108,,,[Li+].C(F)(F)(F)S(=O)(=O)[N-]S(=O)(=O)C(F)(F)F:6,,,25.0,19
"6 M LiTFSI in DOL/DME (1/1, v/v), 30% HFME by mass",3.82,0.58,COCCOC:4.81580115401690,O1CCOC1:7.15462080509736,C(F)(F)(F)C(OC)C(F)(F)(F):4.42662,,,[Li+].C(F)(F)(F)S(=O)(=O)[N-]S(=O)(=O)C(F)(F)F:6,,,25.0,19
"6 M LiTFSI in DOL/DME (1/1, v/v), 40% HFME by mass",3.65,0.56,COCCOC:4.81580115401691,O1CCOC1:7.15462080509737,C(F)(F)(F)C(OC)C(F)(F)(F):5.90216,,,[Li+].C(F)(F)(F)S(=O)(=O)[N-]S(=O)(=O)C(F)(F)F:6,,,25.0,19
"6 M LiTFSI in DOL/DME (1/1, v/v), 50% HFME by mass",3.49,0.54,COCCOC:4.81580115401692,O1CCOC1:7.15462080509738,C(F)(F)(F)C(OC)C(F)(F)(F):7.3777,,,[Li+].C(F)(F)(F)S(=O)(=O)[N-]S(=O)(=O)C(F)(F)F:6,,,25.0,19
"6 M LiTFSI in DOL/DME (1/1, v/v), 60% HFME by mass",3.25,0.51,COCCOC:4.81580115401693,O1CCOC1:7.15462080509739,C(F)(F)(F)C(OC)C(F)(F)(F):8.85324,,,[Li+].C(F)(F)(F)S(=O)(=O)[N-]S(=O)(=O)C(F)(F)F:6,,,25.0,19
"6 M LiTFSI in DOL/DME (1/1, v/v), 70% HFME by mass",2.61,0.42,COCCOC:4.81580115401694,O1CCOC1:7.15462080509740,C(F)(F)(F)C(OC)C(F)(F)(F):10.32878,,,[Li+].C(F)(F)(F)S(=O)(=O)[N-]S(=O)(=O)C(F)(F)F:6,,,25.0,19
"6 M LiTFSI in DOL/DME (1/1, v/v), 80% HFME by mass",1.94,0.29,COCCOC:4.81580115401695,O1CCOC1:7.15462080509741,C(F)(F)(F)C(OC)C(F)(F)(F):11.80432,,,[Li+].C(F)(F)(F)S(=O)(=O)[N-]S(=O)(=O)C(F)(F)F:6,,,25.0,19
"6 M LiTFSI in DOL/DME (1/1, v/v), 90% HFME by mass",0.87,-0.06,COCCOC:4.81580115401696,O1CCOC1:7.15462080509742,C(F)(F)(F)C(OC)C(F)(F)(F):13.27986,,,[Li+].C(F)(F)(F)S(=O)(=O)[N-]S(=O)(=O)C(F)(F)F:6,,,25.0,19
"2 M LiFSI + 1 M LiTFSI in DOL:DME (1:1 vol/vol), total 3 M salt",12.2,1.09,COCCOC:4.81580115401696,O1CCOC1:7.15462080509742,,,,[Li+].[N-](S(=O)(=O)F)S(=O)(=O)F:2,[Li+].C(F)(F)(F)S(=O)(=O)[N-]S(=O)(=O)C(F)(F)F:1,,25.0,20
"1 M LiFSI + 2 M LiTFSI in DOL:DME (1:1 vol/vol), total 3 M salt",3.97,0.6,COCCOC:4.81580115401696,O1CCOC1:7.15462080509742,,,,[Li+].[N-](S(=O)(=O)F)S(=O)(=O)F:1,[Li+].C(F)(F)(F)S(=O)(=O)[N-]S(=O)(=O)C(F)(F)F:2,,25.0,20
3 M LiTFSI in DOL:DME (1:1 vol/vol),5.45,0.74,COCCOC:4.81580115401696,O1CCOC1:7.15462080509742,,,,[Li+].C(F)(F)(F)S(=O)(=O)[N-]S(=O)(=O)C(F)(F)F:3,,,25.0,20
1.0 M LiTFPFB in PC,5.4,0.73,CC1COC(=O)O1:11.7545646892877,,,,,[Li+].F[B-](F)(F)OC(C(F)(F)(F))(C(F)(F)(F))C(F)(F)(F):1,,,25.0,21
1.0 M LiBF4 in PC,1.8,0.26,CC1COC(=O)O1:11.7545646892877,,,,,[Li+].F[B-](F)(F)(F):1,,,25.0,21
"2.0 M LiPF6 in tetrahydrofuran (THF)/2-methyl tetrahydrofuran (MTHF), 1:1 volume ratio (mixTHF), no additives",5.4,0.73,C1CCOC1:6.15777210695662,O1C(C)CCC1:4.95762219900151,,,,[Li+].F[P-](F)(F)(F)(F)F:2,,,25.0,22
"1.18 M LiFSI in DMC:BTFE (1.1:2.2 molar ratio, DMC:BTFE), corresponding to LiFSI:DMC:BTFE = 0.51:1.1:2.2 molar ratio",2.67,0.43,COC(=O)OC:1.1,C(C(F)(F)F)OCC(F)(F)F:2.2,,,,[Li+].[N-](S(=O)(=O)F)S(=O)(=O)F:0.51,,,30.0,23
"1.77 M LiFSI in DMC:BTFE (1.1:1.65 molar ratio, DMC:BTFE), corresponding to LiFSI:DMC:BTFE = 0.64:1.1:1.65 molar ratio",2.54,0.4,COC(=O)OC:1.1,C(C(F)(F)F)OCC(F)(F)F:1.65,,,,[Li+].[N-](S(=O)(=O)F)S(=O)(=O)F:0.64,,,30.0,23
"2.52 M LiFSI in DMC:BTFE (1.1:1.1 molar ratio, DMC:BTFE), corresponding to LiFSI:DMC:BTFE = 0.75:1.1:1.1 molar ratio",2.51,0.4,COC(=O)OC:1.1,C(C(F)(F)F)OCC(F)(F)F:1.1,,,,[Li+].[N-](S(=O)(=O)F)S(=O)(=O)F:0.75,,,30.0,23
"3.83 M LiFSI in DMC:BTFE (1.1:0.55 molar ratio, DMC:BTFE), corresponding to LiFSI:DMC:BTFE = 0.94:1.1:0.55 molar ratio",1.8,0.26,COC(=O)OC:1.1,C(C(F)(F)F)OCC(F)(F)F:0.55,,,,[Li+].[N-](S(=O)(=O)F)S(=O)(=O)F:0.94,,,30.0,23
"5.49 M LiFSI in DMC, corresponding to LiFSI:DMC = 1.0:1.1 molar ratio",1.0,0.0,COC(=O)OC:1.1,,,,,[Li+].[N-](S(=O)(=O)F)S(=O)(=O)F:1.0,,,30.0,23
"3.74 M LiFSI in DMC, corresponding to LiFSI:DMC = 1.0:2.0 molar ratio",6.41,0.81,COC(=O)OC:2.0,,,,,[Li+].[N-](S(=O)(=O)F)S(=O)(=O)F:1.0,,,30.0,23
"1.21 M LiFSI in DMC, corresponding to LiFSI:DMC = 1.0:9.0 molar ratio",7.23,0.86,COC(=O)OC:9.0,,,,,[Li+].[N-](S(=O)(=O)F)S(=O)(=O)F:1.0,,,30.0,23
"1.0 M LiPF6 in EC:EMC (4:6 by wt), corresponding to LiPF6:EC:EMC = 2.19:1.0:1.27 molar ratio",10.67,1.03,C1COC(=O)O1:1.0,CCOC(=O)OC:1.27,,,,[Li+].F[P-](F)(F)(F)(F)F:2.19,,,30.0,23
3.25 m LiTFSI-0.1 m LiNO3 in sulfolane (SL),1.0,0.0,O=S1(=O)CCCC1:10.4935549101682,,,,,[Li+].C(F)(F)(F)S(=O)(=O)[N-]S(=O)(=O)C(F)(F)F:3.25,[Li+].[N+](=O)([O-])[O-]:0.1,,30.0,24
3.25 m LiTFSI in sulfolane (SL),1.06,0.03,O=S1(=O)CCCC1:10.4935549101682,,,,,[Li+].C(F)(F)(F)S(=O)(=O)[N-]S(=O)(=O)C(F)(F)F:3.25,,,30.0,24
1 m LiTFSI in sulfolane (SL),1.83,0.26,O=S1(=O)CCCC1:10.4935549101682,,,,,[Li+].C(F)(F)(F)S(=O)(=O)[N-]S(=O)(=O)C(F)(F)F:1,,,30.0,24
"LiFSI:DMC (1:12 molar ratio), corresponding to 0.91 mol/L LiFSI in DMC",7.73,0.89,COC(=O)OC:12,,,,,[Li+].[N-](S(=O)(=O)F)S(=O)(=O)F:1,,,25.0,25
"LiFSI:DMC (1:8 molar ratio), corresponding to 1.35 mol/L LiFSI in DMC",10.74,1.03,COC(=O)OC:8,,,,,[Li+].[N-](S(=O)(=O)F)S(=O)(=O)F:1,,,25.0,25
"LiFSI:DMC (1:6 molar ratio), corresponding to 1.73 mol/L LiFSI in DMC",11.93,1.08,COC(=O)OC:6,,,,,[Li+].[N-](S(=O)(=O)F)S(=O)(=O)F:1,,,25.0,25
"LiFSI:DMC (1:4 molar ratio), corresponding to 2.41 mol/L LiFSI in DMC",10.5,1.02,COC(=O)OC:4,,,,,[Li+].[N-](S(=O)(=O)F)S(=O)(=O)F:1,,,25.0,25
"LiFSI:DMC (1:3 molar ratio), corresponding to 3.00 mol/L LiFSI in DMC",7.52,0.88,COC(=O)OC:3,,,,,[Li+].[N-](S(=O)(=O)F)S(=O)(=O)F:1,,,25.0,25
"LiFSI:DMC (1:2 molar ratio), corresponding to 3.89 mol/L LiFSI in DMC",3.89,0.59,COC(=O)OC:2,,,,,[Li+].[N-](S(=O)(=O)F)S(=O)(=O)F:1,,,25.0,25
"LiFSI:DMC (1:1.5 molar ratio), corresponding to 4.65 mol/L LiFSI in DMC",2.3,0.36,COC(=O)OC:1.5,,,,,[Li+].[N-](S(=O)(=O)F)S(=O)(=O)F:1,,,25.0,25
"LiFSI:DMC (1:1.2 molar ratio), corresponding to 5.15 mol/L LiFSI in DMC",1.51,0.18,COC(=O)OC:1.2,,,,,[Li+].[N-](S(=O)(=O)F)S(=O)(=O)F:1,,,25.0,25
"LiFSI:DMC:TTE (1:1.5:0.5 molar ratio), corresponding to 3.42 mol/L LiFSI, 1.35 mol/L DMC, 1.16 mol/L TTE",2.27,0.36,COC(=O)OC:1.5,FC(F)C(F)(F)COC(F)(F)C(F)F:0.5,,,,[Li+].[N-](S(=O)(=O)F)S(=O)(=O)F:1,,,25.0,25
"LiFSI:DMC:TTE (1:1.5:1 molar ratio), corresponding to 2.78 mol/L LiFSI, 1.35 mol/L DMC, 2.32 mol/L TTE",2.1,0.32,COC(=O)OC:1.5,FC(F)C(F)(F)COC(F)(F)C(F)F:1,,,,[Li+].[N-](S(=O)(=O)F)S(=O)(=O)F:1,,,25.0,25
"LiFSI:DMC:TTE (1:1.5:1.5 molar ratio), corresponding to 2.27 mol/L LiFSI, 1.35 mol/L DMC, 3.48 mol/L TTE",1.7,0.23,COC(=O)OC:1.5,FC(F)C(F)(F)COC(F)(F)C(F)F:1.5,,,,[Li+].[N-](S(=O)(=O)F)S(=O)(=O)F:1,,,25.0,25
"LiFSI:DMC:TTE (1:1.5:2 molar ratio), corresponding to 1.95 mol/L LiFSI, 1.35 mol/L DMC, 4.64 mol/L TTE",1.38,0.14,COC(=O)OC:1.5,FC(F)C(F)(F)COC(F)(F)C(F)F:2,,,,[Li+].[N-](S(=O)(=O)F)S(=O)(=O)F:1,,,25.0,25
3 M LiFNFSI in DOL:DME (1:1 v/v),5.36,0.73,COCCOC:4.81580115401687,O1CCOC1:7.15462080509733,,,,[Li+].C(F)(F)(F)S(=O)(=O)[N-]S(=O)(=O)C(F)(F)C(F)(F)C(F)(F)C(F)(F)F:3,,,25.0,26
3 M LiTFSI in DOL:DME (1:1 v/v),7.41,0.87,COCCOC:4.81580115401687,O1CCOC1:7.15462080509733,,,,[Li+].C(F)(F)(F)S(=O)(=O)[N-]S(=O)(=O)C(F)(F)F:3,,,25.0,26
"5m LiTFSI in ethyl acetate (EA), with dichloromethane (DCM) diluent (1:4 by volume, EA:DCM) — termed '5m-1-4 co-solvent electrolyte'",3.0,0.48,O=C(OCC)C:2.0475801325706,ClCCl:12.5276691941789,,,,[Li+].C(F)(F)(F)S(=O)(=O)[N-]S(=O)(=O)C(F)(F)F:5,,,25.0,28
"1.8 M LiFSI in diethyl ether (DEE):bis(2,2,2-trifluoroethyl) ether (BTFE) (1:4 w/w)",2.1,0.32,CCOCC:3.17394900618212,C(C(F)(F)F)OCC(F)(F)F:5.16835318639261,,,,[Li+].[N-](S(=O)(=O)F)S(=O)(=O)F:1.8,,,25.0,30
9 M LiFSI in diethyl ether (DEE),1.8,0.26,CCOCC:9.624932542,,,,,[Li+].[N-](S(=O)(=O)F)S(=O)(=O)F:9,,,25.0,30
1 M LiFSI in DME (no additive),16.4,1.21,COCCOC:9.631602308,,,,,[Li+].[N-](S(=O)(=O)F)S(=O)(=O)F:1,,,25.0,31
1 M LiFSI in DME-TFEO (1:9 by weight; 1.2:3 by mole),1.43,0.16,COCCOC:1.57427821635861,FC(COC(OCC(F)(F)F)OCC(F)(F)F)(F)F:3.93019107160855,,,,[Li+].[N-](S(=O)(=O)F)S(=O)(=O)F:1,,,25.0,31
1 M LiPF6 in EC-EMC (3:7 by wt.) + 2 wt.% VC,8.31,0.92,C1COC(=O)O1:3.62,CCOC(=O)OC:7.15,C1=COC(=O)O1:0.29,,,[Li+].F[P-](F)(F)(F)(F)F:1,,,25.0,32
"LiFSI-1.2DME (high concentration electrolyte, HCE)",4.18,0.62,COCCOC:1.2,,,,,[Li+].[N-](S(=O)(=O)F)S(=O)(=O)F:1,,,30.0,32
"LiFSI-1.2DME-3TTE (localized high concentration electrolyte, LHCE)",2.44,0.39,COCCOC:1.2,FC(F)C(F)(F)COC(F)(F)C(F)F:3,,,,[Li+].[N-](S(=O)(=O)F)S(=O)(=O)F:1,,,30.0,32
1 M LiPF6 in EC/DMC (1:1 by volume),11.8,1.07,C1COC(=O)O1:7.5,COC(=O)OC:5.94,,,,[Li+].F[P-](F)(F)(F)(F)F:1,,,25.0,33
4.2 M LiFSI in FEMC/FEC (2:1 by volume),3.05,0.48,C1C(OC(=O)O1)F:9.14,COC(=O)OCC(F)(F)F:2.82,,,,[Li+].[N-](S(=O)(=O)F)S(=O)(=O)F:4.2,,,25.0,33
1.28 M LiFSI in FEMC/FEC/D2 (2:1:7 by volume),2.3,0.36,C1C(OC(=O)O1)F:1.3709996794086,COC(=O)OCC(F)(F)F:1.69534413,C(C(F)(F)F)OC(C(F)F)(F)F:5.20283509277031,,,[Li+].[N-](S(=O)(=O)F)S(=O)(=O)F:1.28,,,25.0,33
0.7 M LiBETI in DEC/FEC/M3 (2.5:0.5:7 by volume),1.08,0.03,O=C(OCC)OCC:2.064,C1C(OC(=O)O1)F:0.686,COC(C(C(C(F)(F)F)(F)F)(F)F)(F)F:4.256,,,[Li+].C1=CN=CN1.C(C(F)(F)S(=O)(=O)[N-]S(=O)(=O)C(C(F)(F)F)(F)F)(F)(F)F:0.7,,,25.0,33
"1 M LiPF6 in EC:DEC (3:7, by wt.)",6.9,0.84,C1COC(=O)O1:4.73,O=C(OCC)OCC:8.23,,,,[Li+].F[P-](F)(F)(F)(F)F:1,,,25.0,37
"1 M LiDFOB in EC:DEC (3:7, by wt.)",4.71,0.67,C1COC(=O)O1:4.73,O=C(OCC)OCC:8.23,,,,[Li+].[B-]1(OC(=O)C(=O)O1)(F)F:1,,,25.0,37
1.0 M LiPF6 in EC:DMC (1:1 by volume),8.36,0.92,C1COC(=O)O1:7.5,COC(=O)OC:5.94,,,,[Li+].F[P-](F)(F)(F)(F)F:1,,,25.0,38
1.0 M LiPF6 in FEC:DMC (1:1 by volume),10.53,1.02,C1C(OC(=O)O1)F:7,COC(=O)OC:5.94,,,,[Li+].F[P-](F)(F)(F)(F)F:1,,,25.0,38
1.0 M LiPF6 in FEC:DMC (1:1 by volume) with 1 wt% 12-Crown-4,11.14,1.05,C1C(OC(=O)O1)F:6.85499839704302,COC(=O)OC:5.9392970536646,O1CCOCCOCCOCC1:0.0802406814673568,,,[Li+].F[P-](F)(F)(F)(F)F:1,,,25.0,38
1 mol/L LiTFSI in EC:DMC (1:1 vol/vol),6.69,0.83,C1COC(=O)O1:7.5,COC(=O)OC:5.94,,,,[Li+].C(F)(F)(F)S(=O)(=O)[N-]S(=O)(=O)C(F)(F)F:1,,,25.0,41
0.7 mol/L LiTFSI and 0.3 mol/L LiNO3 in (EC) : ethylene glycol diacetate (EGD) (1:1 vol/vol),6.09,0.78,C1COC(=O)O1:7.494719629,CC(=O)OCCOC(=O)C:3.777199945,,,,[Li+].C(F)(F)(F)S(=O)(=O)[N-]S(=O)(=O)C(F)(F)F:0.7,[Li+].[N+](=O)([O-])[O-]:0.3,,25.0,41
0.1 M LiFSA in DEG-FTEG,0.43,-0.37,COCCOCCOCC(F)(F)OC(F)(F)C(F)(F)OC(F)(F)C(F)(F)OC(F)(F)COCCOCCOC:1.970238008,,,,,[Li+].[N-](S(=O)(=O)F)S(=O)(=O)F:0.1,,,30.0,42
0.1 M LiFSA in DME-FTEG,0.07,-1.14,COCCOCC(F)(F)OC(F)(F)C(F)(F)OC(F)(F)C(F)(F)OC(F)(F)COCCOC:2.300004182,,,,,[Li+].[N-](S(=O)(=O)F)S(=O)(=O)F:0.1,,,30.0,42
0.1 M LiFSA in MME-FTEG,0.0,-2.62,COCOCC(F)(F)OC(F)(F)C(F)(F)OC(F)(F)C(F)(F)OC(F)(F)COCOC:2.429450563,,,,,[Li+].[N-](S(=O)(=O)F)S(=O)(=O)F:0.1,,,30.0,42
1 M LiFSA in DEG-FTEG,2.4,0.38,COCCOCCOCC(F)(F)OC(F)(F)C(F)(F)OC(F)(F)C(F)(F)OC(F)(F)COCCOCCOC:1.970238008,,,,,[Li+].[N-](S(=O)(=O)F)S(=O)(=O)F:1,,,30.0,42
1 M LiFSA in DME-FTEG,0.91,-0.04,COCCOCC(F)(F)OC(F)(F)C(F)(F)OC(F)(F)C(F)(F)OC(F)(F)COCCOC:2.300004182,,,,,[Li+].[N-](S(=O)(=O)F)S(=O)(=O)F:1,,,30.0,42
0.1 M LiFSA in DEG-FTriEG,0.08,-1.09,COCCOCCOCC(F)(F)OC(F)(F)C(F)(F)OC(F)(F)COCCOCCOC:2.428987253,,,,,[Li+].[N-](S(=O)(=O)F)S(=O)(=O)F:0.1,,,30.0,42
0.1 M LiFSA in DME-FTriEG,0.03,-1.59,COCCOCC(F)(F)OC(F)(F)C(F)(F)OC(F)(F)COCCOC:2.950514267,,,,,[Li+].[N-](S(=O)(=O)F)S(=O)(=O)F:0.1,,,30.0,42
0.1 M LiFSA in MME-FTriEG,0.0,-2.32,COCOCC(F)(F)OC(F)(F)C(F)(F)OC(F)(F)COCOC:3.16699209,,,,,[Li+].[N-](S(=O)(=O)F)S(=O)(=O)F:0.1,,,30.0,42
1 M LiFSA in DEG-FTriEG,0.27,-0.57,COCCOCCOCC(F)(F)OC(F)(F)C(F)(F)OC(F)(F)COCCOCCOC:2.428987253,,,,,[Li+].[N-](S(=O)(=O)F)S(=O)(=O)F:1,,,30.0,42
1 M LiFSA in DME-FTriEG,0.24,-0.62,COCCOCC(F)(F)OC(F)(F)C(F)(F)OC(F)(F)COCCOC:2.950514267,,,,,[Li+].[N-](S(=O)(=O)F)S(=O)(=O)F:1,,,30.0,42
0.1 M LiFSA in Tetraglyme,2.0,0.3,COCCOCCOCCOCCOC:4.539401465,,,,,[Li+].[N-](S(=O)(=O)F)S(=O)(=O)F:0.1,,,30.0,42
1 M LiFSA in Tetraglyme,25.0,1.4,COCCOCCOCCOCCOC:4.539401465,,,,,[Li+].[N-](S(=O)(=O)F)S(=O)(=O)F:1,,,30.0,42
1 M LiFSA in tetraglyme:TTE (1:1 v/v),25.0,1.4,COCCOCCOCCOCCOC:2.269700732,FC(F)C(F)(F)COC(F)(F)C(F)F:3.301203885,,,,[Li+].[N-](S(=O)(=O)F)S(=O)(=O)F:1,,,30.0,42
"1.5 M LiPF6 in FEC:EMC:DMC (34.6:57.2:8.2 mass%), with 1 wt% TMSB (tris(trimethylsilyl) borate) additive",9.8,0.99,C1C(OC(=O)O1)F:3.82000036255522,CCOC(=O)OC:6.04863215220908,COC(=O)OC:1.13369249854537,C[Si](C)(C)OB(O[Si](C)(C)C)O[Si](C)(C)C:0.04817260856,,[Li+].F[P-](F)(F)(F)(F)F:1.5,,,25.0,43
1.5 M LiPF6 in FEC:EMC:DMC (34.6:57.2:8.2 mass%) 'FED',8.4,0.92,C1C(OC(=O)O1)F:3.82000036255522,CCOC(=O)OC:6.04863215220908,COC(=O)OC:1.13369249854537,,,[Li+].F[P-](F)(F)(F)(F)F:1.5,,,25.0,43
LiFSI:DME:BTFE (1:1.2:3 molar ratio); overall salt concentration 1.65 M,4.88,0.69,COCCOC:1.98,C(C(F)(F)F)OCC(F)(F)F:4.95,,,,[Li+].[N-](S(=O)(=O)F)S(=O)(=O)F:1.65,,,25.0,44
LiFSI:DME:TTE (1:1.2:3 molar ratio); overall salt concentration 1.49 M,2.44,0.39,COCCOC:1.2,FC(F)C(F)(F)COC(F)(F)C(F)F:3,,,,[Li+].[N-](S(=O)(=O)F)S(=O)(=O)F:1,,,25.0,44
LiFSI:DME:BTFEC (1:1.2:3 molar ratio); overall salt concentration 1.49 M,2.64,0.42,COCCOC:1.788,C(C(F)(F)F)OC(=O)OCC(F)(F)F:4.47,,,,[Li+].[N-](S(=O)(=O)F)S(=O)(=O)F:1.49,,,25.0,44
LiFSI:DME:TFEB (1:1.4:3 molar ratio); overall salt concentration 1.17 M,1.88,0.27,COCCOC:1.638,B(OCC(F)(F)F)(OCC(F)(F)F)OCC(F)(F)F:3.51,,,,[Li+].[N-](S(=O)(=O)F)S(=O)(=O)F:1.17,,,25.0,44
LiFSI:DME:TFEO (1:1.2:3 molar ratio); overall salt concentration 1.15 M,1.61,0.21,COCCOC:1.38,FC(COC(OCC(F)(F)F)OCC(F)(F)F)(F)F:3.45,,,,[Li+].[N-](S(=O)(=O)F)S(=O)(=O)F:1.15,,,25.0,44
1.0 M LiFSI in THF,5.86,0.77,C1CCOC1:12.3155442139132,,,,,[Li+].[N-](S(=O)(=O)F)S(=O)(=O)F:1,,,25.1,45
"1.0 M LiFSI in 1,4-DX",2.02,0.31,O1CCOCC1:10.3789288162146,,,,,[Li+].[N-](S(=O)(=O)F)S(=O)(=O)F:1,,,25.2,45
1.0 M LiFSI in MeTHF,6.18,0.79,CC1CCC(C)O1:9.91524439800302,,,,,[Li+].[N-](S(=O)(=O)F)S(=O)(=O)F:1,,,25.3,45
1.0 M LiFSI in DMeTHF,2.69,0.43,CC1CCC(C)O1:8.31702544031311,,,,,[Li+].[N-](S(=O)(=O)F)S(=O)(=O)F:1,,,25.4,45
2 m LiFSI in FEC,4.72,0.67,C1C(OC(=O)O1)F:13.709996794086,,,,,[Li+].[N-](S(=O)(=O)F)S(=O)(=O)F:2,,,25.0,47
4 m LiFSI in FEC,1.65,0.22,C1C(OC(=O)O1)F:13.709996794086,,,,,[Li+].[N-](S(=O)(=O)F)S(=O)(=O)F:4,,,25.0,47
7 m LiFSI in FEC,1.24,0.09,C1C(OC(=O)O1)F:13.709996794086,,,,,[Li+].[N-](S(=O)(=O)F)S(=O)(=O)F:7,,,25.0,47
1 M LiClO4 in ES (ethylene sulfite),2.09,0.32,C1COS(=O)O1:16.80057222,,,,,[Li+].[O-]Cl(=O)(=O)=O:1,,,20.0,49
1 M LiClO4 in EC-DMC (1:1 by volume ethylene carbonate:dimethyl carbonate),2.5,0.4,C1COC(=O)O1:7.49471962935205,COC(=O)OC:5.939297054,,,,[Li+].[O-]Cl(=O)(=O)=O:1,,,20.0,49
1 M LiClO4 in EC-ES (1:1 by volume ethylene carbonate:ethylene sulfite),2.18,0.34,C1COC(=O)O1:7.49471962935205,C1COS(=O)O1:8.4002861087546,,,,[Li+].[O-]Cl(=O)(=O)=O:1,,,20.0,49
LiFSI:SL (1:10.3 molar ratio),3.04,0.48,O=S1(=O)CCCC1:10.3,,,,,[Li+].[N-](S(=O)(=O)F)S(=O)(=O)F:1,,,30.0,50
LiFSI:SL (1:3.0 molar ratio),1.95,0.29,O=S1(=O)CCCC1:3,,,,,[Li+].[N-](S(=O)(=O)F)S(=O)(=O)F:1,,,30.0,50
LiFSI:SL (1:2.5 molar ratio),1.71,0.23,O=S1(=O)CCCC1:2.5,,,,,[Li+].[N-](S(=O)(=O)F)S(=O)(=O)F:1,,,30.0,50
2 M LiFSI in DMC,12.38,1.09,COC(=O)OC:11.8785941073292,,,,,[Li+].[N-](S(=O)(=O)F)S(=O)(=O)F:2,,,25.0,52
4 M LiFSI in DMC,8.27,0.92,COC(=O)OC:11.8785941073292,,,,,[Li+].[N-](S(=O)(=O)F)S(=O)(=O)F:4,,,25.0,52
6 M LiFSI in DMC,5.38,0.73,COC(=O)OC:11.8785941073292,,,,,[Li+].[N-](S(=O)(=O)F)S(=O)(=O)F:6,,,25.0,52
10 M LiFSI in DMC,1.58,0.2,COC(=O)OC:11.8785941073292,,,,,[Li+].[N-](S(=O)(=O)F)S(=O)(=O)F:10,,,25.0,52
"1 M LiPF6 in methyl 3,3,3-trifluoropropionate (MTFP)/fluoroethylene carbonate (FEC) (9:1 v/v)",4.27,0.63,COC(=O)CC(F)(F)F:7.86106418918919,C1C(OC(=O)O1)F:1.3709996794086,,,,[Li+].F[P-](F)(F)(F)(F)F:1,,,25.0,53
1 M LiPF6 in methyl propionate (MP)/fluoroethylene carbonate (FEC) (9:1 v/v),13.78,1.14,CCC(=O)OC:10.38474634,C1C(OC(=O)O1)F:1.3709996794086,,,,[Li+].F[P-](F)(F)(F)(F)F:1,,,25.0,53
1 M LiPF6 in ethylene carbonate (EC)/diethyl carbonate (DEC) (1:1 v/v),7.01,0.85,C1COC(=O)O1:7.494719629,O=C(OCC)OCC:4.126809447,,,,[Li+].F[P-](F)(F)(F)(F)F:1,,,25.0,53
1.0 M LiPF6 in EC:DMC (1:1 v/v),12.15,1.08,C1COC(=O)O1:7.494719629,COC(=O)OC:5.939297054,,,,[Li+].F[P-](F)(F)(F)(F)F:1,,,25.0,54
30% dual-salt: 70 vol% 1.0 M LiPF6 in EC:DMC (1:1 v/v) + 30 vol% 0.5 M LiNO3 in TEGDME,10.08,1.0,C1COC(=O)O1:5.246303741,COC(=O)OC:4.157507938,COCCOCCOCCOCCOC:2.889480692,,,[Li+].F[P-](F)(F)(F)(F)F:0.7,[Li+].[N+](=O)([O-])[O-]:0.15,,25.0,54
50% dual-salt: 50 vol% 1.0 M LiPF6 in EC:DMC (1:1 v/v) + 50 vol% 0.5 M LiNO3 in TEGDME,7.25,0.86,C1COC(=O)O1:3.74735981467602,COC(=O)OC:2.9696485268323,COCCOCCOCCOCCOC:4.81580115401687,,,[Li+].F[P-](F)(F)(F)(F)F:0.5,[Li+].[N+](=O)([O-])[O-]:0.25,,25.0,54
70% dual-salt: 30 vol% 1.0 M LiPF6 in EC:DMC (1:1 v/v) + 70 vol% 0.5 M LiNO3 in TEGDME,2.36,0.37,C1COC(=O)O1:2.24841588880561,COC(=O)OC:1.78178911609938,COCCOCCOCCOCCOC:6.74212161562361,,,[Li+].F[P-](F)(F)(F)(F)F:0.3,[Li+].[N+](=O)([O-])[O-]:0.35,,25.0,54
0.5 M LiNO3 in TEGDME,0.11,-0.95,COCCOCCOCCOCCOC:4.539401465,,,,,[Li+].[N+](=O)([O-])[O-]:0.5,,,25.0,54
"4.6 m LiFSI + 2.3 m LiTFSI in DME (BSEE, Bisalt Ether Electrolyte)",4.2,0.62,COCCOC:9.63160230803373,,,,,[Li+].[N-](S(=O)(=O)F)S(=O)(=O)F:4.6,[Li+].C(F)(F)(F)S(=O)(=O)[N-]S(=O)(=O)C(F)(F)F:2.3,,25.0,56
"4.6 m LiFSI in DME (SSEE, Single Salt Ether Electrolyte)",8.35,0.92,COCCOC:9.63160230803373,,,,,[Li+].[N-](S(=O)(=O)F)S(=O)(=O)F:4.6,,,25.0,56
3.46 m LiFSI + 3.46 m LiTFSI in DME (EXP),3.28,0.52,COCCOC:9.63160230803373,,,,,[Li+].[N-](S(=O)(=O)F)S(=O)(=O)F:3.46,[Li+].C(F)(F)(F)S(=O)(=O)[N-]S(=O)(=O)C(F)(F)F:3.46,,25.0,56
"LiFSI-8TMS (molar ratio 1:8, total 1.18 M)",2.93,0.47,O=S1(=O)CCCC1:8,,,,,[Li+].[N-](S(=O)(=O)F)S(=O)(=O)F:1,,,25.0,57
"LiFSI-3TMS (molar ratio 1:3, total 2.62 M)",1.74,0.24,O=S1(=O)CCCC1:3,,,,,[Li+].[N-](S(=O)(=O)F)S(=O)(=O)F:1,,,25.0,57
"LiFSI-3TMS-3TTE (molar ratio 1:3:3, total 1.20 M)",2.03,0.31,O=S1(=O)CCCC1:3,FC(F)C(F)(F)COC(F)(F)C(F)F:3,,,,[Li+].[N-](S(=O)(=O)F)S(=O)(=O)F:1,,,25.0,57
"[LiFSI]:[AN]:[VC] = 0.23:1:0.09 (4.5 m LiFSI in AN, with 0.09 mol VC per 1 mol AN)",37.02,1.57,CC#N:1,C1=COC(=O)O1:0.09,,,,[Li+].[N-](S(=O)(=O)F)S(=O)(=O)F:0.23,,,25.0,59
"[LiFSI]:[AN]:[VC] = 0.31:1:0.09 (6 m LiFSI in AN, with 0.09 mol VC per 1 mol AN)",30.2,1.48,CC#N:1,C1=COC(=O)O1:0.09,,,,[Li+].[N-](S(=O)(=O)F)S(=O)(=O)F:0.31,,,25.0,59
"[LiFSI]:[AN]:[VC] = 0.52:1:0.09 (10 m LiFSI in AN, with 0.09 mol VC per 1 mol AN)",16.13,1.21,CC#N:1,C1=COC(=O)O1:0.09,,,,[Li+].[N-](S(=O)(=O)F)S(=O)(=O)F:0.52,,,25.0,59
"[LiFSI]:[AN]:[VC] = 0.78:1:0.09 (15 m LiFSI in AN, with 0.09 mol VC per 1 mol AN)",7.46,0.87,CC#N:1,C1=COC(=O)O1:0.09,,,,[Li+].[N-](S(=O)(=O)F)S(=O)(=O)F:0.78,,,25.0,59
"[LiFSI]:[AN]:[VC] = 1.04:1:0.09 (20 m LiFSI in AN, with 0.09 mol VC per 1 mol AN)",3.2,0.5,CC#N:1,C1=COC(=O)O1:0.09,,,,[Li+].[N-](S(=O)(=O)F)S(=O)(=O)F:1.04,,,25.0,59
1 M LiFSI in DOL:DME,17.0,1.23,COCCOC:4.81580115401687,O1CCOC1:7.15462080509733,,,,[Li+].[N-](S(=O)(=O)F)S(=O)(=O)F:1,,,23.0,61
1 M LiClO4 in DOL:DME,6.36,0.8,COCCOC:4.81580115401687,O1CCOC1:7.15462080509733,,,,[Li+].[O-]Cl(=O)(=O)=O:1,,,23.0,61
0.1 M LiFSI in DOL:DME,1.24,0.09,COCCOC:4.81580115401687,O1CCOC1:7.15462080509733,,,,[Li+].[N-](S(=O)(=O)F)S(=O)(=O)F:0.1,,,23.0,61
0.5 M LiFSI in DOL:DME,15.12,1.18,COCCOC:4.81580115401687,O1CCOC1:7.15462080509733,,,,[Li+].[N-](S(=O)(=O)F)S(=O)(=O)F:0.5,,,23.0,61
0.1 M LiFSI in DEE,0.01,-1.93,CCOCC:9.62493254182407,,,,,[Li+].[N-](S(=O)(=O)F)S(=O)(=O)F:0.1,,,23.0,61
0.5 M LiFSI in DEE,0.8,-0.1,CCOCC:9.62493254182407,,,,,[Li+].[N-](S(=O)(=O)F)S(=O)(=O)F:0.5,,,23.0,61
1 M LiFSI in DEE,0.96,-0.02,CCOCC:9.62493254182407,,,,,[Li+].[N-](S(=O)(=O)F)S(=O)(=O)F:1,,,23.0,61
1.2 M LiFSI in DEE,11.0,1.04,CCOCCOCC:7.125207325,,,,,[Li+].[N-](S(=O)(=O)F)S(=O)(=O)F:1.2,,,25.0,62
1.2 M LiFSI in F3DEE,6.18,0.79,FC(F)(F)COCCOCC:6.21558194112043,,,,,[Li+].[N-](S(=O)(=O)F)S(=O)(=O)F:1.2,,,25.0,62
1.2 M LiFSI in F6DEE,4.48,0.65,FC(F)(F)COCCOCC(F)(F)(F):6.19129327271762,,,,,[Li+].[N-](S(=O)(=O)F)S(=O)(=O)F:1.2,,,25.0,62
1.2 M LiFSI in F4DEE,4.76,0.68,FC(F)COCCOCC(F)(F):6.52151046597244,,,,,[Li+].[N-](S(=O)(=O)F)S(=O)(=O)F:1.2,,,25.0,62
1.2 M LiFSI in F5DEE,5.01,0.7,FC(F)COCCOCC(F)(F)(F):6.19798973728211,,,,,[Li+].[N-](S(=O)(=O)F)S(=O)(=O)F:1.2,,,25.0,62
LiFSI:DMC:TTE (1:2.2:3 molar ratio),0.96,-0.02,COC(=O)OC:2.2,FC(F)C(F)(F)COC(F)(F)C(F)F:3,,,,[Li+].[N-](S(=O)(=O)F)S(=O)(=O)F:1,,,25.0,64
LiFSI:TMS:TTE (1:3:3 molar ratio),2.03,0.31,O=S1(=O)CCCC1:3,FC(F)C(F)(F)COC(F)(F)C(F)F:3,,,,[Li+].[N-](S(=O)(=O)F)S(=O)(=O)F:1,,,25.0,64
LiFSI:TEP:TTE (1:1.4:3 molar ratio),0.93,-0.03,CCOP(=O)(OCC)OCC:1.4,FC(F)C(F)(F)COC(F)(F)C(F)F:3,,,,[Li+].[N-](S(=O)(=O)F)S(=O)(=O)F:1,,,25.0,64
LiFSI:DME:TTE (1:1:3 molar ratio),1.59,0.2,COCCOC:1,FC(F)C(F)(F)COC(F)(F)C(F)F:3,,,,[Li+].[N-](S(=O)(=O)F)S(=O)(=O)F:1,,,25.0,64
1 M LiPF6 in FEC:FEMC:HFE (2:6:2 by weight),5.1,0.71,C1C(OC(=O)O1)F:2.57069238639734,COC(=O)OCC(F)(F)F:5.333139431,C(C(F)(F)F)OC(C(F)F)(F)F:1.36272498,,,[Li+].F[P-](F)(F)(F)(F)F:1,,,25.0,65
1 M LiPF6 in DMC,6.8,0.83,COC(=O)OC:11.87859411,,,,,[Li+].F[P-](F)(F)(F)(F)F:1,,,25.0,65
1 M LiPF6 in PC,5.4,0.73,CC1COC(=O)O1:11.75456469,,,,,[Li+].F[P-](F)(F)(F)(F)F:1,,,25.0,65
"LiFSI:TEP (1:1 molar ratio) (i.e., 1 mol LiFSI : 1 mol TEP), nonflammable liquid electrolyte",0.39,-0.41,CCOP(=O)(OCC)OCC:1,,,,,[Li+].[N-](S(=O)(=O)F)S(=O)(=O)F:1,,,25.0,66
"LiFSI:TEP (1:3 molar ratio) (i.e., 1 mol LiFSI : 3 mol TEP), nonflammable liquid electrolyte",2.82,0.45,CCOP(=O)(OCC)OCC:3,,,,,[Li+].[N-](S(=O)(=O)F)S(=O)(=O)F:1,,,25.0,66
"LiFSI:TEP (1:5 molar ratio) (i.e., 1 mol LiFSI : 5 mol TEP), nonflammable liquid electrolyte",5.04,0.7,CCOP(=O)(OCC)OCC:5,,,,,[Li+].[N-](S(=O)(=O)F)S(=O)(=O)F:1,,,25.0,66
7 M LiTFSI/DOL+DME ,0.6,-0.22,COCCOC:4.81580115401687,O1CCOC1:7.15462080509733,,,,[Li+].C(F)(F)(F)S(=O)(=O)[N-]S(=O)(=O)C(F)(F)F:7,,,25.0,66
4.2 M LiTFSI/AN,0.98,-0.01,CC#N:19.14551566,,,,,[Li+].C(F)(F)(F)S(=O)(=O)[N-]S(=O)(=O)C(F)(F)F:4.2,,,25.0,66
3 M LiTFSI/DME,2.43,0.39,COCCOC:9.631602308,,,,,[Li+].C(F)(F)(F)S(=O)(=O)[N-]S(=O)(=O)C(F)(F)F:3,,,25.0,66
2 M LiTFSI+2M LiDFOB/DME,2.31,0.36,COCCOC:9.631602308,,,,,[Li+].C(F)(F)(F)S(=O)(=O)[N-]S(=O)(=O)C(F)(F)F:2,[Li+].[B-]1(OC(=O)C(=O)O1)(F)F:2,,25.0,66
1.2M LiFSI/DMC-BTFE(1:2 by mol) ,1.8,0.26,COC(=O)OC:2.91,C(C(F)(F)F)OCC(F)(F)F:5.82,,,,[Li+].[N-](S(=O)(=O)F)S(=O)(=O)F:1.2,,,25.0,66
2.2 M LiFSI in TEP (1:2 by mol),1.3,0.11,CCOP(=O)(OCC)OCC:2,,,,,[Li+].[N-](S(=O)(=O)F)S(=O)(=O)F:2.2,,,25.0,66
3 M LiFSI in TEP (1:1.5 by mol),0.71,-0.15,CCOP(=O)(OCC)OCC:1.5,,,,,[Li+].[N-](S(=O)(=O)F)S(=O)(=O)F:3,,,25.0,66
LiFSI: 1.2 DME,2.2,0.34,COCCOC:1.2,,,,,[Li+].[N-](S(=O)(=O)F)S(=O)(=O)F:1,,,25.0,67
LiFSI: 1.2 DME: 3 FB,3.69,0.57,COCCOC:1.2,C1=CC=C(C=C1)F:3,,,,[Li+].[N-](S(=O)(=O)F)S(=O)(=O)F:1,,,25.0,67
4 M LiFSI in DME (HCE),6.75,0.83,COCCOC:9.631602308,,,,,[Li+].[N-](S(=O)(=O)F)S(=O)(=O)F:4,,,25.0,68
1 M LiFSI in DME:TTE (1:2 v/v) (dHCE),7.16,0.86,COCCOC:3.210534103,FC(F)C(F)(F)COC(F)(F)C(F)F:4.40160518,,,,[Li+].[N-](S(=O)(=O)F)S(=O)(=O)F:1,,,25.0,68
"1.2 M LiTFSI, 1 M acetonitrile (AN) in fluoromethane (FM)",9.0,0.95,FC:16.3659869542222,CC#N:1,,,,[Li+].[N-](S(=O)(=O)F)S(=O)(=O)F:1.2,,,20.0,69
0.9 M LiFSI/DME,21.33,1.33,COCCOC:9.63160230803373,,,,,[Li+].[N-](S(=O)(=O)F)S(=O)(=O)F:0.9,,,25.0,71
2.5 M LiFSI/DME,11.74,1.07,COCCOC:9.63160230803373,,,,,[Li+].[N-](S(=O)(=O)F)S(=O)(=O)F:2.5,,,25.0,71
3.6 M LiFSI/DME,9.54,0.98,COCCOC:9.63160230803373,,,,,[Li+].[N-](S(=O)(=O)F)S(=O)(=O)F:3.6,,,25.0,71
6.6 M LiFSI/DME,1.8,0.26,COCCOC:9.63160230803373,,,,,[Li+].[N-](S(=O)(=O)F)S(=O)(=O)F:6.6,,,25.0,71
3.3 M LiFSI/DME:PFB (1:1),4.2,0.62,COCCOC:4.53688,CC(F)(F)CC(F)(F)F:4.53688,,,,[Li+].[N-](S(=O)(=O)F)S(=O)(=O)F:3.3,,,25.0,71
2.6 M LiFSI/DME:PFB (1:2),5.81,0.76,COCCOC:2.9673,CC(F)(F)CC(F)(F)F:5.93461,,,,[Li+].[N-](S(=O)(=O)F)S(=O)(=O)F:2.6,,,25.0,71
1.8 M LiFSI/DME:PFB (1:3),4.18,0.62,COCCOC:2.2046,CC(F)(F)CC(F)(F)F:6.6138,,,,[Li+].[N-](S(=O)(=O)F)S(=O)(=O)F:1.8,,,25.0,71
3.2 M LiFSI/DME:FB (1:1),3.75,0.57,COCCOC:5.04947,C1=CC=C(C=C1)F:5.04947,,,,[Li+].[N-](S(=O)(=O)F)S(=O)(=O)F:3.2,,,25.0,71
2.6 M LiFSI/DME:FB (1:2),4.46,0.65,COCCOC:3.42165,C1=CC=C(C=C1)F:6.8433,,,,[Li+].[N-](S(=O)(=O)F)S(=O)(=O)F:2.6,,,25.0,71
1.9 M LiFSI/DME:FB (1:3),3.55,0.55,COCCOC:2.5875,C1=CC=C(C=C1)F:7.76252,,,,[Li+].[N-](S(=O)(=O)F)S(=O)(=O)F:1.9,,,25.0,71
2.7 M LiFSI/DME:TTE (1:1),2.96,0.47,COCCOC:3.91719,FC(F)C(F)(F)COC(F)(F)C(F)F:3.91719,,,,[Li+].[N-](S(=O)(=O)F)S(=O)(=O)F:2.7,,,25.0,71
1.7 M LiFSI/DME:TTE (1:2),2.68,0.43,COCCOC:2.45854,FC(F)C(F)(F)COC(F)(F)C(F)F:4.91708,,,,[Li+].[N-](S(=O)(=O)F)S(=O)(=O)F:1.7,,,25.0,71
1.3 M LiFSI/DME:TTE (1:3),2.01,0.3,COCCOC:1.79145,FC(F)C(F)(F)COC(F)(F)C(F)F:5.37437,,,,[Li+].[N-](S(=O)(=O)F)S(=O)(=O)F:1.3,,,25.0,71
1.0 M LiFSI/Diethyl Ether,1.35,0.13,CCOCC:9.624932542,,,,,[Li+].[N-](S(=O)(=O)F)S(=O)(=O)F:1,,,25.0,71
2.7 M LiFSI/Diethyl Ether,3.48,0.54,CCOCC:9.624932542,,,,,[Li+].[N-](S(=O)(=O)F)S(=O)(=O)F:2.7,,,25.0,71
3.1 M LiFSI/Diethyl Ether,2.79,0.45,CCOCC:9.624932542,,,,,[Li+].[N-](S(=O)(=O)F)S(=O)(=O)F:3.1,,,25.0,71
4.5 M LiFSI/Diethyl Ether,0.9,-0.05,CCOCC:9.624932542,,,,,[Li+].[N-](S(=O)(=O)F)S(=O)(=O)F:4.5,,,25.0,71
2.6 M LiFSI/Diethyl Ether:PFB (1:1),1.62,0.21,CCOCC:4.53541,CC(F)(F)CC(F)(F)F:4.53541,,,,[Li+].[N-](S(=O)(=O)F)S(=O)(=O)F:2.6,,,25.0,71
2.0 M LiFSI/Diethyl Ether:PFB (1:2),1.34,0.13,CCOCC:2.96667,CC(F)(F)CC(F)(F)F:5.93334,,,,[Li+].[N-](S(=O)(=O)F)S(=O)(=O)F:2,,,25.0,71
1.3 M LiFSI/Diethyl Ether:PFB (1:3),1.07,0.03,CCOCC:2.20425,CC(F)(F)CC(F)(F)F:6.61275,,,,[Li+].[N-](S(=O)(=O)F)S(=O)(=O)F:1.3,,,25.0,71
3.0 M LiFSI/Diethyl Ether:FB (1:1),1.73,0.24,CCOCC:5.04764,C1=CC=C(C=C1)F:5.04764,,,,[Li+].[N-](S(=O)(=O)F)S(=O)(=O)F:3,,,25.0,71
1.9 M LiFSI/Diethyl Ether:FB (1:2),1.35,0.13,CCOCC:3.42081,C1=CC=C(C=C1)F:6.84162,,,,[Li+].[N-](S(=O)(=O)F)S(=O)(=O)F:1.9,,,25.0,71
1.5 M LiFSI/Diethyl Ether:FB (1:3),1.08,0.03,CCOCC:2.58703,C1=CC=C(C=C1)F:7.76109,,,,[Li+].[N-](S(=O)(=O)F)S(=O)(=O)F:1.5,,,25.0,71
2.3 M LiFSI/Diethyl Ether:TTE (1:1),0.95,-0.02,CCOCC:3.91609,FC(F)C(F)(F)COC(F)(F)C(F)F:3.91609,,,,[Li+].[N-](S(=O)(=O)F)S(=O)(=O)F:2.3,,,25.0,71
1.2 M LiFSI/Diethyl Ether:TTE (1:2),0.55,-0.26,CCOCC:2.45811,FC(F)C(F)(F)COC(F)(F)C(F)F:4.91622,,,,[Li+].[N-](S(=O)(=O)F)S(=O)(=O)F:1.2,,,25.0,71
0.8 M LiFSI/Diethyl Ether:TTE (1:3),0.36,-0.44,CCOCC:1.79123,FC(F)C(F)(F)COC(F)(F)C(F)F:5.37369,,,,[Li+].[N-](S(=O)(=O)F)S(=O)(=O)F:0.8,,,25.0,71
0.9 M LiFSI/THF,19.79,1.3,C1CCOC1:12.31554,,,,,[Li+].[N-](S(=O)(=O)F)S(=O)(=O)F:0.9,,,25.0,71
2.4 M LiFSI/THF,15.35,1.19,C1CCOC1:12.31554,,,,,[Li+].[N-](S(=O)(=O)F)S(=O)(=O)F:2.4,,,25.0,71
3.6 M LiFSI/THF,6.06,0.78,C1CCOC1:12.31554,,,,,[Li+].[N-](S(=O)(=O)F)S(=O)(=O)F:3.6,,,25.0,71
5.3 M LiFSI/THF,0.93,-0.03,C1CCOC1:12.31554,,,,,[Li+].[N-](S(=O)(=O)F)S(=O)(=O)F:5.3,,,25.0,71
2.4 M LiFSI/THF:PFB (1:1),2.61,0.42,C1CCOC1:5.05589,CC(F)(F)CC(F)(F)F:5.05589,,,,[Li+].[N-](S(=O)(=O)F)S(=O)(=O)F:2.4,,,25.0,71
1.7 M LiFSI/THF:PFB (1:2),2.53,0.4,C1CCOC1:3.18087,CC(F)(F)CC(F)(F)F:6.36174,,,,[Li+].[N-](S(=O)(=O)F)S(=O)(=O)F:1.7,,,25.0,71
1.2 M LiFSI/THF:PFB (1:3),1.99,0.3,C1CCOC1:2.32034,CC(F)(F)CC(F)(F)F:6.96104,,,,[Li+].[N-](S(=O)(=O)F)S(=O)(=O)F:1.2,,,25.0,71
3.0 M LiFSI/THF:FB (1:1),2.52,0.4,C1CCOC1:5.7008,C1=CC=C(C=C1)F:5.7008,,,,[Li+].[N-](S(=O)(=O)F)S(=O)(=O)F:3,,,25.0,71
2.0 M LiFSI/THF:FB (1:2),2.62,0.42,C1CCOC1:3.70879,C1=CC=C(C=C1)F:7.41758,,,,[Li+].[N-](S(=O)(=O)F)S(=O)(=O)F:2,,,25.0,71
1.6 M LiFSI/THF:FB (1:3),2.29,0.36,C1CCOC1:2.74842,C1=CC=C(C=C1)F:8.24526,,,,[Li+].[N-](S(=O)(=O)F)S(=O)(=O)F:1.6,,,25.0,71
2.0 M LiFSI/THF:TTE (1:1),1.57,0.2,C1CCOC1:4.29815,FC(F)C(F)(F)COC(F)(F)C(F)F:4.29815,,,,[Li+].[N-](S(=O)(=O)F)S(=O)(=O)F:2,,,25.0,71
1.4 M LiFSI/THF:TTE (1:2),1.2,0.08,C1CCOC1:2.60336,FC(F)C(F)(F)COC(F)(F)C(F)F:5.20672,,,,[Li+].[N-](S(=O)(=O)F)S(=O)(=O)F:1.4,,,25.0,71
1.0 M LiFSI/THF:TTE (1:3),0.87,-0.06,C1CCOC1:1.86714,FC(F)C(F)(F)COC(F)(F)C(F)F:5.60142,,,,[Li+].[N-](S(=O)(=O)F)S(=O)(=O)F:1,,,25.0,71
3.3 M LiFSI/DMC,5.16,0.71,COC(=O)OC:11.87859,,,,,[Li+].[N-](S(=O)(=O)F)S(=O)(=O)F:3.3,,,25.0,71
4.2 M LiFSI/DMC,2.74,0.44,COC(=O)OC:11.87859,,,,,[Li+].[N-](S(=O)(=O)F)S(=O)(=O)F:4.2,,,25.0,71
5.2 M LiFSI/DMC,1.58,0.2,COC(=O)OC:11.87859,,,,,[Li+].[N-](S(=O)(=O)F)S(=O)(=O)F:5.2,,,25.0,71
5.3 M LiFSI/DMC,1.25,0.1,COC(=O)OC:11.87859,,,,,[Li+].[N-](S(=O)(=O)F)S(=O)(=O)F:5.3,,,25.0,71
2.4 M LiFSI/DMC:PFB (1:1),2.69,0.43,COC(=O)OC:4.98068,CC(F)(F)CC(F)(F)F:4.98068,,,,[Li+].[N-](S(=O)(=O)F)S(=O)(=O)F:2.4,,,25.0,71
1.6 M LiFSI/DMC:PFB (1:2),2.34,0.37,COC(=O)OC:3.15093,CC(F)(F)CC(F)(F)F:6.30186,,,,[Li+].[N-](S(=O)(=O)F)S(=O)(=O)F:1.6,,,25.0,71
1.2 M LiFSI/DMC:PFB (1:3),1.84,0.26,COC(=O)OC:2.30437,CC(F)(F)CC(F)(F)F:6.91313,,,,[Li+].[N-](S(=O)(=O)F)S(=O)(=O)F:1.2,,,25.0,71
2.7 M LiFSI/DMC:FB (1:1),2.54,0.4,COC(=O)OC:5.60535,C1=CC=C(C=C1)F:5.60535,,,,[Li+].[N-](S(=O)(=O)F)S(=O)(=O)F:2.7,,,25.0,71
1.9 M LiFSI/DMC:FB (1:2),2.38,0.38,COC(=O)OC:3.66815,C1=CC=C(C=C1)F:7.33631,,,,[Li+].[N-](S(=O)(=O)F)S(=O)(=O)F:1.9,,,25.0,71
1.4 M LiFSI/DMC:FB (1:3),1.51,0.18,COC(=O)OC:2.72604,C1=CC=C(C=C1)F:8.17812,,,,[Li+].[N-](S(=O)(=O)F)S(=O)(=O)F:1.4,,,25.0,71
2.0 M LiFSI/DMC:TTE (1:1),1.52,0.18,COC(=O)OC:4.24367,FC(F)C(F)(F)COC(F)(F)C(F)F:4.24367,,,,[Li+].[N-](S(=O)(=O)F)S(=O)(=O)F:2,,,25.0,71
1.3 M LiFSI/DMC:TTE (1:2),1.1,0.04,COC(=O)OC:2.58327,FC(F)C(F)(F)COC(F)(F)C(F)F:5.16655,,,,[Li+].[N-](S(=O)(=O)F)S(=O)(=O)F:1.3,,,25.0,71
0.9 M LiFSI/DMC:TTE (1:3),0.67,-0.17,COC(=O)OC:1.85678,FC(F)C(F)(F)COC(F)(F)C(F)F:5.57036,,,,[Li+].[N-](S(=O)(=O)F)S(=O)(=O)F:0.9,,,25.0,71
3.4 M LiFSI/DEC,1.48,0.17,O=C(OCC)OCC:8.25361889443833,,,,,[Li+].[N-](S(=O)(=O)F)S(=O)(=O)F:3.4,,,25.0,71
4.0 M LiFSI/DEC,1.26,0.1,O=C(OCC)OCC:8.25361889443833,,,,,[Li+].[N-](S(=O)(=O)F)S(=O)(=O)F:4,,,25.0,71
"0.5 M LiFSI/1,4-DX",0.65,-0.19,O1CCOCC1:10.3789288162146,,,,,[Li+].[N-](S(=O)(=O)F)S(=O)(=O)F:0.5,,,25.0,71
"0.9 M LiFSI/1,4-DX",2.0,0.3,O1CCOCC1:10.3789288162146,,,,,[Li+].[N-](S(=O)(=O)F)S(=O)(=O)F:0.9,,,25.0,71
"1.3 M LiFSI/1,4-DX",2.71,0.43,O1CCOCC1:10.3789288162146,,,,,[Li+].[N-](S(=O)(=O)F)S(=O)(=O)F:1.3,,,25.0,71
2.0 M LiFSI/TEP,1.6,0.2,CCOP(=O)(OCC)OCC:5.88516247330541,,,,,[Li+].[N-](S(=O)(=O)F)S(=O)(=O)F:2,,,25.0,71
2.5 M LiFSI/TEP,0.76,-0.12,CCOP(=O)(OCC)OCC:5.88516247330541,,,,,[Li+].[N-](S(=O)(=O)F)S(=O)(=O)F:2.5,,,25.0,71
3.1 M LiFSI/TEP,0.45,-0.35,CCOP(=O)(OCC)OCC:5.88516247330541,,,,,[Li+].[N-](S(=O)(=O)F)S(=O)(=O)F:3.1,,,25.0,71
4.7 M LiFSI/EA,2.31,0.36,O=C(OCC)C:10.237900662853,,,,,[Li+].[N-](S(=O)(=O)F)S(=O)(=O)F:4.7,,,25.0,71
2.7 M LiFSI/EA:FB (1:1),3.29,0.52,O=C(OCC)C:5.21127,C1=CC=C(C=C1)F:5.21127,,,,[Li+].[N-](S(=O)(=O)F)S(=O)(=O)F:2.7,,,25.0,71
1.9 M LiFSI/EA:FB (1:2),3.25,0.51,O=C(OCC)C:3.49519,C1=CC=C(C=C1)F:6.99038,,,,[Li+].[N-](S(=O)(=O)F)S(=O)(=O)F:1.9,,,25.0,71
