Repository: JerryHanceSu/S4-website

File: dataset.csv
Electrolyte,Ionic Conductivity,LIC,Temperature,CE (%),LCE,Method,Current (mA/cm2),Capacity (mAh/cm2),Cycle,Solvent,Class,Fluorinated,Salt,Reference
1 M LiFSI DMB,3.8,0.58,25.0,97.7,1.638,Aurbach,0.5,1.0,10,COCCCCOC:7.24367870561554,Ether,False,[Li+].[N-](S(=O)(=O)F)S(=O)(=O)F:1.0,3
2.2 M LiFSI TEP (= 1:2 MR),1.3,0.11,25.0,99.0,2.0,Cycle,0.2,1.0,140,CCOP(=O)(OCC)OCC:5.88516247330541,Phosphate,False,[Li+].[N-](S(=O)(=O)F)S(=O)(=O)F:2.2,8
3.2 M LiFSI TEP,0.52,-0.28,25.0,97.3,1.569,Aurbach,0.5,1.0,10,CCOP(=O)(OCC)OCC:5.88516247330541,Phosphate,False,[Li+].[N-](S(=O)(=O)F)S(=O)(=O)F:3.2,13
4 M LiFSI DME,5.7,0.76,25.0,99.1,2.046,Cycle,0.2,1.0,>500,COCCOC:9.63160230803373,Ether,False,[Li+].[N-](S(=O)(=O)F)S(=O)(=O)F:4.0,18
5.5 M LiFSI DMC,1.0,0.0,30.0,99.2,2.097,Aurbach,0.5,1.0,10,COC(=O)OC:1.1,Carbonate,False,[Li+].[N-](S(=O)(=O)F)S(=O)(=O)F:1.0,23
LiFSI DMC (1:1.5 mol),2.3,0.36,25.0,98.3,1.77,Cycle,1.0,1.0,200,COC(=O)OC:1.5,Carbonate,False,[Li+].[N-](S(=O)(=O)F)S(=O)(=O)F:1.0,25
LiFSI-DME (1:1.2),4.18,0.62,30.0,99.1,2.046,Aurbach,0.5,1.0,10,COCCOC:1.2,Ether,False,[Li+].[N-](S(=O)(=O)F)S(=O)(=O)F:1.0,32
1 M LiFSI in tetraglyme,25.0,1.4,30.0,94.0,1.222,Cycle,0.1,0.2,30,COCCOCCOCCOCCOC:4.53940146484551,Ether,False,[Li+].[N-](S(=O)(=O)F)S(=O)(=O)F:1.0,42
1 M LiFSI THF,5.86,0.77,25.1,95.8,1.377,Cycle,1.0,1.0,40,C1CCOC1:12.3155442139132,Ether,False,[Li+].[N-](S(=O)(=O)F)S(=O)(=O)F:1.0,45
"1 M LiFSI 1,4-DX",2.02,0.31,25.2,97.5,1.602,Cycle,1.0,1.0,40,O1CCOCC1:10.3789288162146,Ether,False,[Li+].[N-](S(=O)(=O)F)S(=O)(=O)F:1.0,45
1 M LiFSI MeTHF,6.18,0.79,25.3,98.2,1.745,Cycle,1.0,1.0,40,CC1CCCO1:9.91524439800302,Ether,False,[Li+].[N-](S(=O)(=O)F)S(=O)(=O)F:1.0,45
1 M LiFSI DMeTHF,2.69,0.43,25.4,98.4,1.796,Cycle,1.0,1.0,40,CC1CCC(C)O1:8.31702544031311,Ether,False,[Li+].[N-](S(=O)(=O)F)S(=O)(=O)F:1.0,45
2 M LiFSI FEC,4.72,0.67,25.0,96.76,1.489,Cycle,0.25,0.5,100,C1C(OC(=O)O1)F:13.709996794086,Carbonate,True,[Li+].[N-](S(=O)(=O)F)S(=O)(=O)F:2.0,47
4 M LiFSI FEC,1.65,0.22,25.0,97.41,1.587,Cycle,0.25,0.5,100,C1C(OC(=O)O1)F:13.709996794086,Carbonate,True,[Li+].[N-](S(=O)(=O)F)S(=O)(=O)F:4.0,47
7 M LiFSI FEC,1.24,0.09,25.0,97.74,1.646,Cycle,0.25,0.5,100,C1C(OC(=O)O1)F:13.709996794086,Carbonate,True,[Li+].[N-](S(=O)(=O)F)S(=O)(=O)F:7.0,47
LiFSI SL (1:3 molar),1.95,0.29,30.0,97.3,1.569,Cycle,1.0,0.5,370,O=S1(=O)CCCC1:3.0,Sulfone,False,[Li+].[N-](S(=O)(=O)F)S(=O)(=O)F:1.0,50
LiFSI SL (1:2.5 molar),1.71,0.23,30.0,98.0,1.699,Cycle,1.0,0.5,440,O=S1(=O)CCCC1:2.5,Sulfone,False,[Li+].[N-](S(=O)(=O)F)S(=O)(=O)F:1.0,50
6 M LiFSI DMC,5.38,0.73,25.0,98.7,1.886,Cycle,0.2,1.0,200,COC(=O)OC:11.8785941073292,Carbonate,False,[Li+].[N-](S(=O)(=O)F)S(=O)(=O)F:6.0,52
10 M LiFSI DMC,1.58,0.2,25.0,99.2,2.097,Cycle,0.2,1.0,200,COC(=O)OC:11.8785941073292,Carbonate,False,[Li+].[N-](S(=O)(=O)F)S(=O)(=O)F:10.0,52
4.6 M LiFSI DME,8.35,0.92,25.0,98.2,1.745,Cycle,0.5,0.5,200,COCCOC:9.63160230803373,Ether,False,[Li+].[N-](S(=O)(=O)F)S(=O)(=O)F:4.6,56
1 LiFSI - 3 TMS (SL),1.74,0.24,25.0,98.2,1.745,Cycle,0.5,1.0,150,O=S1(=O)CCCC1:3.0,Sulfone,False,[Li+].[N-](S(=O)(=O)F)S(=O)(=O)F:1.0,57
1 M LiFSI Diethyl Ether,0.96,-0.02,23.0,98.9,1.959,Aurbach,0.5,1.0,10,CCOCC:9.62493254182407,Ether,False,[Li+].[N-](S(=O)(=O)F)S(=O)(=O)F:1.0,61
1.2 M LiFSI DEE,11.0,1.04,25.0,99.0,2.0,Aurbach,0.5,1.0,10,CCOCCOCC:7.125207325,Ether,False,[Li+].[N-](S(=O)(=O)F)S(=O)(=O)F:1.2,62
1.2 M LiFSI F3DEE,6.18,0.79,25.0,99.3,2.155,Aurbach,0.5,1.0,10,FC(F)(F)COCCOCC:6.21558194112043,Ether,True,[Li+].[N-](S(=O)(=O)F)S(=O)(=O)F:1.2,62
1.2 M LiFSI F6DEE,4.48,0.65,25.0,99.3,2.155,Aurbach,0.5,1.0,10,FC(F)(F)COCCOCC(F)(F)(F):6.19129327271762,Ether,True,[Li+].[N-](S(=O)(=O)F)S(=O)(=O)F:1.2,62
1.2 M LiFSI F4DEE,4.76,0.68,25.0,99.5,2.301,Aurbach,0.5,1.0,10,FC(F)COCCOCC(F)(F):6.52151046597244,Ether,True,[Li+].[N-](S(=O)(=O)F)S(=O)(=O)F:1.2,62
1.2 M LiFSI F5DEE,5.01,0.7,25.0,99.5,2.301,Aurbach,0.5,1.0,10,FC(F)COCCOCC(F)(F)(F):6.19798973728211,Ether,True,[Li+].[N-](S(=O)(=O)F)S(=O)(=O)F:1.2,62
LiFSI-TEP 1:1 molar,0.39,-0.41,25.0,99.2,2.097,Cycle,0.2,1.0,300,CCOP(=O)(OCC)OCC:1.0,Phosphate,False,[Li+].[N-](S(=O)(=O)F)S(=O)(=O)F:1.0,66
2 M LiFSI/DME,6.79,0.83,25.0,98.09,1.719,Cycle,0.5,1.0,250,COCCOC:9.63160230803373,Ether,False,[Li+].[N-](S(=O)(=O)F)S(=O)(=O)F:2.0,72
2 M LiFSI/DEE,6.43,0.81,25.0,98.69,1.883,Cycle,0.5,1.0,175,CCOCCOCC:7.12520732491622,Ether,False,[Li+].[N-](S(=O)(=O)F)S(=O)(=O)F:2.0,72
2 M LiFSI/DPE,2.72,0.43,25.0,98.76,1.907,Cycle,0.5,1.0,175,CC(C)OCCOC(C)C:5.60783455520298,Ether,False,[Li+].[N-](S(=O)(=O)F)S(=O)(=O)F:2.0,72
2 M LiFSI DEP,1.51,0.18,25.0,99.53,2.328,Cycle,0.5,1.0,400,CCOCC(C)OCC:6.27846109623444,Ether,False,[Li+].[N-](S(=O)(=O)F)S(=O)(=O)F:2.0,72
2 M LiFSI/DME,6.79,0.83,25.0,98.32,1.775,Aurbach,0.5,1.0,10,COCCOC:9.63160230803373,Ether,False,[Li+].[N-](S(=O)(=O)F)S(=O)(=O)F:2.0,72
2 M LiFSI/DEE,6.43,0.81,25.0,98.66,1.873,Aurbach,0.5,1.0,10,CCOCCOCC:7.12520732491622,Ether,False,[Li+].[N-](S(=O)(=O)F)S(=O)(=O)F:2.0,72
2 M LiFSI/DPE,2.72,0.43,25.0,98.88,1.951,Aurbach,0.5,1.0,10,CC(C)OCCOC(C)C:5.60783455520298,Ether,False,[Li+].[N-](S(=O)(=O)F)S(=O)(=O)F:2.0,72
2 M LiFSI DEP,1.51,0.18,25.0,99.68,2.495,Aurbach,0.5,1.0,10,CCOCC(C)OCC:6.27846109623444,Ether,False,[Li+].[N-](S(=O)(=O)F)S(=O)(=O)F:2.0,72
5 M LiFSI DME,7.3,0.86,25.0,98.0,1.699,Aurbach,1.0,1.0,10,COCCOC:9.63160230803373,Ether,False,[Li+].[N-](S(=O)(=O)F)S(=O)(=O)F:5.0,84
1 M LiFSI DME,17.14,1.23,25.0,97.5,1.602,Aurbach,1.0,1.0,10,COCCOC:9.63160230803374,Ether,False,[Li+].[N-](S(=O)(=O)F)S(=O)(=O)F:1.0,84
0.3 M LiFSI DME,6.19,0.79,25.0,96.47,1.452,Aurbach,1.0,1.0,10,COCCOC:9.63160230803375,Ether,False,[Li+].[N-](S(=O)(=O)F)S(=O)(=O)F:0.3,84
2 M LiFSI DEE,11.13,1.05,25.0,99.45,2.26,Aurbach,0.5,0.5,50,CCOCCOCC:7.12520732491622,Ether,False,[Li+].[N-](S(=O)(=O)F)S(=O)(=O)F:2.0,99
4 M LiFSI DEE,5.5,0.74,25.0,99.57,2.367,Aurbach,0.5,0.5,50,CCOCCOCC:7.12520732491622,Ether,False,[Li+].[N-](S(=O)(=O)F)S(=O)(=O)F:4.0,99
1LiFSI:2.27TG ,3.45,0.54,25.0,98.37,1.788,Aurbach,0.5,1.0,10,COCCOCCOCCOCCOC:2.27,Ether,False,[Li+].[N-](S(=O)(=O)F)S(=O)(=O)F:1.0,106
1 M LiFSI DTDL,1.4,0.15,30.0,97.8,1.658,Cycle,1.0,1.0,300,COC1(OCC(O1)C(F)(F)F)OC:6.480977589,Ether,True,[Li+].[N-](S(=O)(=O)F)S(=O)(=O)F:1.0,109
1.8 M LiFSI DME,13.74,1.14,25.0,99.23,2.114,Aurbach,0.5,1.0,10,COCCOC:9.63160230803373,Ether,False,[Li+].[N-](S(=O)(=O)F)S(=O)(=O)F:1.8,111
1 M LiFSI THF2,2.22,0.35,25.0,98.04,1.708,Aurbach,0.5,1.0,10,CC1CCCO1:9.91593516325299,Ether,False,[Li+].[N-](S(=O)(=O)F)S(=O)(=O)F:1.0,114
1 M LiFSI F2DEM,2.32,0.37,25.0,99.8,2.699,Aurbach,0.5,0.5,10,FCCOCOCCF:8.778190123,Ether,True,[Li+].[N-](S(=O)(=O)F)S(=O)(=O)F:1.0,116
"2 M LiFSI (1,2-dimethoxypropane) DMP",7.66,0.88,25.0,99.2,2.097,Aurbach,0.5,1.0,10,COCC(C)OC:8.20931349,Ether,False,[Li+].[N-](S(=O)(=O)F)S(=O)(=O)F:2.0,122
2 M LiFSI TFDMP,7.4,0.87,25.0,99.6,2.398,Aurbach,0.5,1.0,10,COCC(C(F)(F)(F))OC:7.08322792815583,Ether,True,[Li+].[N-](S(=O)(=O)F)S(=O)(=O)F:2.0,123
2 M LiFSI BFE,7.99,0.9,30.0,99.75,2.602,Aurbach,0.5,1.0,10,C(F)COCCF:8.900756564,Ether,True,[Li+].[N-](S(=O)(=O)F)S(=O)(=O)F:2.0,124
0.9 M LiFSI DMM,2.93,0.47,25.0,99.3,2.155,Aurbach,0.5,1.0,10,COCOC:9.631602308,Ether,False,[Li+].[N-](S(=O)(=O)F)S(=O)(=O)F:0.9,125
3 M LiFSI DMM,8.03,0.9,25.0,99.4,2.222,Aurbach,0.5,1.0,10,COCOC:9.631602308,Ether,False,[Li+].[N-](S(=O)(=O)F)S(=O)(=O)F:3.0,125
0.9 M LiFSI DEM,0.88,-0.05,25.0,99.2,2.097,Aurbach,0.5,1.0,10,CCOCOCC:7.97887662,Ether,False,[Li+].[N-](S(=O)(=O)F)S(=O)(=O)F:0.9,125
3 M LiFSI DEM,2.73,0.44,25.0,99.3,2.155,Aurbach,0.5,1.0,10,CCOCOCC:7.97887662,Ether,False,[Li+].[N-](S(=O)(=O)F)S(=O)(=O)F:3.0,125
1.2 M LiFSI BMC,2.56,0.41,25.0,95.8,1.377,Aurbach,0.5,1.0,10,COCCOC(=O)OCCOC:5.999551016,Carbonate,False,[Li+].[N-](S(=O)(=O)F)S(=O)(=O)F:1.2,127
1.6 M LiFSI AzTFSA (1-azetidine trifluoromethanesulfonamide),1.05,0.02,25.0,99.4,2.222,Aurbach,0.5,0.5,10,C(F)(F)(F)S(=O)(=O)N1CCC1:6.872488898,Sulfone,True,[Li+].[N-](S(=O)(=O)F)S(=O)(=O)F:1.6,129
1.6 M LiFSI PyTFSA (1-pyrrolidine trifluoromethanesulfonamide),0.73,-0.14,25.0,99.2,2.097,Aurbach,0.5,0.5,10,C(F)(F)(F)S(=O)(=O)N1CCCC1:6.398897421,Sulfone,True,[Li+].[N-](S(=O)(=O)F)S(=O)(=O)F:1.6,129
1 M LiFSI PiTFSA (1-piperidine trifluoromethanesulfonamide),0.32,-0.49,25.0,98.7,1.886,Aurbach,0.5,0.5,10,C(F)(F)(F)S(=O)(=O)N1CCCCC1:5.986369497,Sulfone,True,[Li+].[N-](S(=O)(=O)F)S(=O)(=O)F:1.0,129
1.6 M LiFSI DmTFSA (dimethyl trifluoromethyl sulfonamide),1.36,0.13,25.0,99.4,2.222,Aurbach,0.5,0.5,10,C(F)(F)(F)S(=O)(=O)N(C)C:7.338413774,Sulfone,True,[Li+].[N-](S(=O)(=O)F)S(=O)(=O)F:1.6,129
1.8 M LiFSI DPE (dipropyl ether),0.61,-0.22,25.0,99.42,2.237,Aurbach,0.5,1.0,10,CCCOCCC:7.203186627,Ether,False,[Li+].[N-](S(=O)(=O)F)S(=O)(=O)F:1.8,130
1.8 M LiFSI DEE (diethyl ether),1.35,0.13,25.0,99.47,2.276,Aurbach,0.5,1.0,10,CCOCC:9.624932542,Ether,False,[Li+].[N-](S(=O)(=O)F)S(=O)(=O)F:1.8,130
1.5 M LiFSI MBE (n-butyl methyl ether),3.96,0.6,25.0,99.6,2.398,Aurbach,0.5,1.0,10,CCCCOC:8.44015882,Ether,False,[Li+].[N-](S(=O)(=O)F)S(=O)(=O)F:1.5,134
1 M LiFSI EME,10.87,1.04,25.0,99.12,2.056,Aurbach,0.5,1.0,10,COCCOCC:8.231397024,Ether,False,[Li+].[N-](S(=O)(=O)F)S(=O)(=O)F:1.0,135
1 M LiFSI MPE,6.91,0.84,25.0,99.13,2.06,Aurbach,0.5,1.0,10,COCCOCCC:7.120494161,Ether,False,[Li+].[N-](S(=O)(=O)F)S(=O)(=O)F:1.0,135
2 M LiFSI F2EME,6.97,0.84,25.0,99.2,2.097,Aurbach,0.5,1.0,10,COCCOCC(F)(F):7.783803068,Ether,True,[Li+].[N-](S(=O)(=O)F)S(=O)(=O)F:2.0,135
2 M LiFSI F3EME,4.6,0.66,25.0,99.5,2.301,Aurbach,0.5,1.0,10,COCCOCC(F)(F)(F):7.199494151,Ether,True,[Li+].[N-](S(=O)(=O)F)S(=O)(=O)F:2.0,135
1 M LiFSI PyTFSA,0.92,-0.04,25.0,99.85,2.824,Aurbach,0.5,1.0,10,C(F)(F)(F)S(=O)(=O)N1CCCC1:6.398897421,Sulfone,True,[Li+].[N-](S(=O)(=O)F)S(=O)(=O)F:1.0,137
1 M LiFSI PiTFSA,0.63,-0.2,25.0,99.49,2.292,Aurbach,0.5,1.0,10,C(F)(F)(F)S(=O)(=O)N1CCCCC1:5.986369497,Sulfone,True,[Li+].[N-](S(=O)(=O)F)S(=O)(=O)F:1.0,137
1 M LiFSI MoTFSA,0.1,-1.0,25.0,97.88,1.674,Aurbach,0.5,1.0,10,C(F)(F)(F)S(=O)(=O)N1CCOCC1:5.930656934,Sulfone,True,[Li+].[N-](S(=O)(=O)F)S(=O)(=O)F:1.0,137
1 M LiFSI MODOL,3.43,0.54,25.0,99.1,2.046,Aurbach,1.0,1.0,10,COC1OCCO1:10.48991354,Ether,False,[Li+].[N-](S(=O)(=O)F)S(=O)(=O)F:1.0,145
3 M LiFSI MODOL,2.65,0.42,25.0,99.36,2.194,Aurbach,1.0,1.0,10,COC1OCCO1:10.48991354,Ether,False,[Li+].[N-](S(=O)(=O)F)S(=O)(=O)F:3.0,145
5 M LiFSI MODOL,1.11,0.05,25.0,99.25,2.125,Aurbach,1.0,1.0,10,COC1OCCO1:10.48991354,Ether,False,[Li+].[N-](S(=O)(=O)F)S(=O)(=O)F:5.0,145
2 M LiFSI TMMS,1.59,0.2,25.0,99.6,2.398,Aurbach,0.5,1.0,10,CO[Si](C)(C)O[Si](C)(C)OC:4.583804918,Silane,False,[Li+].[N-](S(=O)(=O)F)S(=O)(=O)F:2.0,155
1 M LiFSI DCEP,1.79,0.25,25.0,98.0,1.699,Aurbach,0.1,0.2,10,CCOP(=O)(CCC#N)OCC:5.649717514,Phosphate,False,[Li+].[N-](S(=O)(=O)F)S(=O)(=O)F:1.0,157
2.1 M LiFSI EMP,4.8,0.68,20.0,99.0,2.0,Aurbach,0.5,1.0,10,CCOCCCOC:7.091478379,Ether,False,[Li+].[N-](S(=O)(=O)F)S(=O)(=O)F:2.1,158
2.1 M LiFSI F1EMP,4.8,0.68,20.0,98.47,1.815,Aurbach,0.5,1.0,10,C(F)COCCCOC:7.204230007,Ether,True,[Li+].[N-](S(=O)(=O)F)S(=O)(=O)F:2.1,158
2.1 M LiFSI F2EMP,2.94,0.47,20.0,99.35,2.187,Aurbach,0.5,1.0,10,C(F)(F)COCCCOC:6.862999481,Ether,True,[Li+].[N-](S(=O)(=O)F)S(=O)(=O)F:2.1,158
2.1 M LiFSI F3EMP,2.09,0.32,20.0,99.43,2.244,Aurbach,0.5,1.0,10,C(F)(F)(F)COCCCOC:6.372349695,Ether,True,[Li+].[N-](S(=O)(=O)F)S(=O)(=O)F:2.1,158
1LiFSI:5ESF,5.64,0.75,25.0,99.15,2.071,Aurbach,0.5,1.0,10,FS(CC)(=O)=O:5.0,Sulfone,True,[Li+].[N-](S(=O)(=O)F)S(=O)(=O)F:1.0,161
1LiFSI:5DMFSA,3.07,0.49,25.0,99.8,2.699,Aurbach,0.5,1.0,10,FS(=O)(=O)N(C)C:5.0,Sulfone,True,[Li+].[N-](S(=O)(=O)F)S(=O)(=O)F:1.0,161
1LiFSI:5DEFSA,1.51,0.18,25.0,99.8,2.699,Aurbach,0.5,1.0,10,FS(=O)(=O)N(CC)CC:5.0,Sulfone,True,[Li+].[N-](S(=O)(=O)F)S(=O)(=O)F:1.0,161
1LiFSI:5PyFSA,1.69,0.23,25.0,99.6,2.398,Aurbach,0.5,1.0,10,FS(=O)(=O)N1CCCC1:5.0,Sulfone,True,[Li+].[N-](S(=O)(=O)F)S(=O)(=O)F:1.0,161
2M LiFSI EM,10.36,1.02,25.0,92.96,1.152,Aurbach,0.5,1.0,9,CCOS(C)(=O)=O:9.713273196,Sulfone,False,[Li+].[N-](S(=O)(=O)F)S(=O)(=O)F:2.0,162
2M LiFSI TFEM,3.78,0.58,25.0,99.14,2.066,Aurbach,0.5,1.0,9,C(F)(F)(F)COS(C)(=O)=O:8.533093808,Sulfone,True,[Li+].[N-](S(=O)(=O)F)S(=O)(=O)F:2.0,162
0.8 M LiFSI in TEOS (tetraethoxysilane),0.32,-0.49,25.0,99.07,2.033,Aurbach,1.0,1.0,50,CCO[Si](OCC)(OCC)OCC:4.478471656,Silane,False,[Li+].[N-](S(=O)(=O)F)S(=O)(=O)F:0.8,166
1.5 M LiFSI in TEOS (tetraethoxysilane),0.67,-0.17,25.0,99.32,2.166,Aurbach,1.0,1.0,50,CCO[Si](OCC)(OCC)OCC:4.478471656,Silane,False,[Li+].[N-](S(=O)(=O)F)S(=O)(=O)F:1.5,166
2.1 M LiFSI in TEOS (tetraethoxysilane),0.68,-0.17,25.0,99.18,2.088,Aurbach,1.0,1.0,50,CCO[Si](OCC)(OCC)OCC:4.478471656,Silane,False,[Li+].[N-](S(=O)(=O)F)S(=O)(=O)F:2.1,166
3 M LiFSI in TEOS (tetraethoxysilane),0.5,-0.3,25.0,98.86,1.943,Aurbach,1.0,1.0,50,CCO[Si](OCC)(OCC)OCC:4.478471656,Silane,False,[Li+].[N-](S(=O)(=O)F)S(=O)(=O)F:3.0,166
0.8 M LiFSI in MTES (methyltriethoxysilane),0.52,-0.28,25.0,99.26,2.128,Aurbach,1.0,1.0,50,CCO[Si](OCC)(C)OCC:5.019629837,Silane,False,[Li+].[N-](S(=O)(=O)F)S(=O)(=O)F:0.8,166
1.5 M LiFSI in MTES (methyltriethoxysilane),1.1,0.04,25.0,99.5,2.298,Aurbach,1.0,1.0,50,CCO[Si](OCC)(C)OCC:5.019629837,Silane,False,[Li+].[N-](S(=O)(=O)F)S(=O)(=O)F:1.5,166
2.1 M LiFSI in MTES (methyltriethoxysilane),1.11,0.05,25.0,99.13,2.059,Aurbach,1.0,1.0,50,CCO[Si](OCC)(C)OCC:5.019629837,Silane,False,[Li+].[N-](S(=O)(=O)F)S(=O)(=O)F:2.1,166
3 M LiFSI in MTES (methyltriethoxysilane),0.92,-0.03,25.0,99.08,2.037,Aurbach,1.0,1.0,50,CCO[Si](OCC)(C)OCC:5.019629837,Silane,False,[Li+].[N-](S(=O)(=O)F)S(=O)(=O)F:3.0,166
0.8 M LiFSI in DMMS (dimethyldimethoxysilane),1.05,0.02,25.0,99.76,2.618,Aurbach,1.0,1.0,50,CO[Si](C)(C)OC:7.319913492,Silane,False,[Li+].[N-](S(=O)(=O)F)S(=O)(=O)F:0.8,166
1.5 M LiFSI in DMMS (dimethyldimethoxysilane),1.89,0.28,25.0,99.81,2.71,Aurbach,1.0,1.0,50,CO[Si](C)(C)OC:7.319913492,Silane,False,[Li+].[N-](S(=O)(=O)F)S(=O)(=O)F:1.5,166
2.1 M LiFSI in DMMS (dimethyldimethoxysilane),2.12,0.33,25.0,99.66,2.466,Aurbach,1.0,1.0,50,CO[Si](C)(C)OC:7.319913492,Silane,False,[Li+].[N-](S(=O)(=O)F)S(=O)(=O)F:2.1,166
3 M LiFSI in DMMS (dimethyldimethoxysilane),1.64,0.21,25.0,99.43,2.241,Aurbach,1.0,1.0,50,CO[Si](C)(C)OC:7.319913492,Silane,False,[Li+].[N-](S(=O)(=O)F)S(=O)(=O)F:3.0,166
1.5 M LiFSI DMDMS,1.93,0.28,25.0,99.4,2.222,Cycle,0.5,2.0,200,CO[Si](C)(C)OC:7.319913492,Silane,False,[Li+].[N-](S(=O)(=O)F)S(=O)(=O)F:1.5,167
0.5 M LiFSI DMDMS,0.25,-0.6,25.0,97.09,1.536,Aurbach,0.5,0.5,10,CO[Si](C)(C)OC:7.319913492,Silane,False,[Li+].[N-](S(=O)(=O)F)S(=O)(=O)F:0.5,167
1.5 M LiFSI DMDMS,1.93,0.28,25.0,98.47,1.815,Aurbach,0.5,0.5,10,CO[Si](C)(C)OC:7.319913492,Silane,False,[Li+].[N-](S(=O)(=O)F)S(=O)(=O)F:1.5,167
1 M LiFSI BMEM,3.6,0.56,25.0,98.5,1.824,Aurbach,0.5,0.5,20,COCCOCOCCOC:6.059683313,Ether,False,[Li+].[N-](S(=O)(=O)F)S(=O)(=O)F:1.0,170
2 M LiFSI TFDOL,3.7,0.57,25.0,98.5,1.824,Cycle,1.0,1.0,120,C1OCOC1C(F)(F)F:9.853811666,Ether,True,[Li+].[N-](S(=O)(=O)F)S(=O)(=O)F:2.0,174
1 M LiFSI TEOF,5.5,0.74,25.0,95.6,1.357,Cycle,0.5,1.0,100,CCOC(OCC)OCC:6.012145749,Ether,False,[Li+].[N-](S(=O)(=O)F)S(=O)(=O)F:1.0,175
1 M LiFSI TFEDOL,0.7,-0.15,25.0,98.6,1.854,Cycle,0.5,1.0,300,C1OC(OCC)OC1C(F)(F)F:6.769462204,Ether,True,[Li+].[N-](S(=O)(=O)F)S(=O)(=O)F:1.0,175
1 M LiFSI TEOF,5.5,0.74,25.0,97.8,1.658,Cycle,1.0,1.0,100,CCOC(OCC)OCC:6.012145749,Ether,False,[Li+].[N-](S(=O)(=O)F)S(=O)(=O)F:1.0,175
1 M LiFSI TFEDOL,0.7,-0.15,25.0,99.0,2.0,Cycle,1.0,1.0,200,C1OC(OCC)OC1C(F)(F)F:6.769462204,Ether,True,[Li+].[N-](S(=O)(=O)F)S(=O)(=O)F:1.0,175
1 M LiFSI DETMS,0.75,-0.12,30.0,99.1,2.046,Aurbach,0.5,1.0,10,CCO[Si](C)(C)OCC:5.799838144,Silane,False,[Li+].[N-](S(=O)(=O)F)S(=O)(=O)F:1.0,182
1 M LiFSI F2DETMS,1.39,0.14,30.0,99.3,2.155,Aurbach,0.5,1.0,10,FCCO[Si](C)(C)OCCF:5.644198415,Silane,True,[Li+].[N-](S(=O)(=O)F)S(=O)(=O)F:1.0,182

File: CE_dataset.csv (part 2 of 3)
Elf Code,Electrolyte,CE (%),LCE,Solvent_1,Solvent_2,Solvent_3,Solvent_4,Solvent_5,Salt_1,Salt_2,Salt_3,Method,Current (mA/cm2),Capacity (mAh/cm2),Cycle,Reference
269,"1 M LiBF4 + 1 M LiDFOB tFEP/FEC (1/2 , v/v)",98.70,1.886,CCOC(=O)CC(F)(F)F:2.545376895,C1C(OC(=O)O1)F:9.13999786,,,,[Li+].F[B-](F)(F)(F):1,[Li+].[B-]1(OC(=O)C(=O)O1)(F)F:1,,Cycle,0.5,1,100,75
270,LiFSI-1.2TEOF-3TTE,99.10,2.046,CCOC(OCC)OCC:1.2,FC(F)C(F)(F)COC(F)(F)C(F)F:3,,,,[Li+].[N-](S(=O)(=O)F)S(=O)(=O)F:1,,,Cycle,1,1,450,76
271,1 LiFSI - 1.2 TMOF - 3 TTE,99.40,2.222,COC(OC)OC:1.2,FC(F)C(F)(F)COC(F)(F)C(F)F:3,,,,[Li+].[N-](S(=O)(=O)F)S(=O)(=O)F:1,,,Aurbach,0.5,1,10,76
272,1 LiFSI - 1.2 TEOF - 3 TTE,99.40,2.222,CCOC(OCC)OCC:1.2,FC(F)C(F)(F)COC(F)(F)C(F)F:3,,,,[Li+].[N-](S(=O)(=O)F)S(=O)(=O)F:1,,,Aurbach,0.5,1,10,76
273,"0.1 M LiTFSI in FEC-FB (2/8, v/v)",98.80,1.921,C1C(OC(=O)O1)F:2.741999358,C1=CC=C(C=C1)F:8.491155048,,,,[Li+].C(F)(F)(F)S(=O)(=O)[N-]S(=O)(=O)C(F)(F)F:0.1,,,Aurbach,0.5,1,10,77
274,"1 M LiPF6 EC:DMC (1/1, v/v)",82.40,0.754,C1COC(=O)O1:7.49471963,COC(=O)OC:5.939297055,,,,[Li+].F[P-](F)(F)(F)(F)F:1,,,Aurbach,0.5,1,10,77
275,1.5 M LiTFSI in TEP with LiNO3 (0.47 wt%) DME (4.54 wt%),98.60,1.854,CCOP(=O)(OCC)OCC:5.88516247330541,COCCOC:0.7569865623,,,,[Li+].C(F)(F)(F)S(=O)(=O)[N-]S(=O)(=O)C(F)(F)F:1.5,[Li+].[N+](=O)([O-])[O-]:0.1024276215,,Aurbach,1,1,10,78
276,1.5 M LiTFSI in TEP with DME (4.54 wt%),72.50,0.561,CCOP(=O)(OCC)OCC:5.88516247330541,COCCOC:0.7569865623,,,,[Li+].C(F)(F)(F)S(=O)(=O)[N-]S(=O)(=O)C(F)(F)F:1.5,,,Aurbach,1,1,10,78
277,1.5 M LiTFSI in TEP with LiNO3 (0.47 wt%) ,88.40,0.936,CCOP(=O)(OCC)OCC:5.88516247330541,,,,,[Li+].C(F)(F)(F)S(=O)(=O)[N-]S(=O)(=O)C(F)(F)F:1.5,[Li+].[N+](=O)([O-])[O-]:0.1024276215,,Aurbach,1,1,10,78
278,"1.1 M LiPF6 FEC/EMC (3/7, v/v)",98.30,1.770,C1C(OC(=O)O1)F:4.112999037,CCOC(=O)OC:6.764389457,,,,[Li+].F[P-](F)(F)(F)(F)F:1.1,,,Aurbach,1,1,10,79
279,1 M LiPF6 EC/DMC,92.20,1.108,C1COC(=O)O1:7.49471963,COC(=O)OC:5.939297055,,,,[Li+].F[P-](F)(F)(F)(F)F:1,,,Aurbach,0.5,1,10,80
280,3 M LiFSI DME,98.50,1.824,COCCOC:9.63160230803373,,,,,[Li+].[N-](S(=O)(=O)F)S(=O)(=O)F:3,,,Aurbach,0.5,1,10,80
281,1 M LiFSI BTP/5DCE,99.70,2.523,C[Si](C)(C)OCCCO[Si](C)(C)C:1.51908,C(CCl)Cl:7.59542,,,,[Li+].[N-](S(=O)(=O)F)S(=O)(=O)F:1,,,Aurbach,0.5,1,10,80
282,1 M LiFSI BTP/5FB,99.80,2.699,C[Si](C)(C)OCCCO[Si](C)(C)C:1.3632714621122,C1=CC=C(C=C1)F:6.816357310561,,,,[Li+].[N-](S(=O)(=O)F)S(=O)(=O)F:1,,,Aurbach,0.5,1,10,80
283,"1 M LiFSI BTP/5 1,2-FB",99.60,2.398,C[Si](C)(C)OCCCO[Si](C)(C)C:1.32587584391143,C1=CC=C(C(=C1)F)F:6.62937921955715,,,,[Li+].[N-](S(=O)(=O)F)S(=O)(=O)F:1,,,Aurbach,0.5,1,10,80
284,"1 M LiFSI BTP/5 1,3-FB",99.20,2.097,C[Si](C)(C)OCCCO[Si](C)(C)C:1.31840082876908,C1=CC(=CC(=C1)F)F:6.5920041438454,,,,[Li+].[N-](S(=O)(=O)F)S(=O)(=O)F:1,,,Aurbach,0.5,1,10,80
285,"1 M LiFSI BTP/5 1,4-FB",99.40,2.222,C[Si](C)(C)OCCCO[Si](C)(C)C:1.28804546687503,C1=CC(=CC=C1F)F:6.44022733437515,,,,[Li+].[N-](S(=O)(=O)F)S(=O)(=O)F:1,,,Aurbach,0.5,1,10,80
286,"1 M LiFSI BTP/5 1,2,3-FB",99.10,2.046,C[Si](C)(C)OCCCO[Si](C)(C)C:1.28470520218099,C1=CC(=C(C(=C1)F)F)F:6.42352601090495,,,,[Li+].[N-](S(=O)(=O)F)S(=O)(=O)F:1,,,Aurbach,0.5,1,10,80
287,"1 M LiFSI BTP/5 1,2,4-FB",99.00,2.000,C[Si](C)(C)OCCCO[Si](C)(C)C:1.27401592488004,C1=CC(=C(C=C1F)F)F:6.3700796244002,,,,[Li+].[N-](S(=O)(=O)F)S(=O)(=O)F:1,,,Aurbach,0.5,1,10,80
288,1 M LiFSI BTP/5CFD,99.00,2.000,C[Si](C)(C)OCCCO[Si](C)(C)C:1.50666429916822,C(Cl)(Cl)Cl:7.5333214958411,,,,[Li+].[N-](S(=O)(=O)F)S(=O)(=O)F:1,,,Aurbach,0.5,1,10,80
289,1 M LiFSI BTP/5DCME,99.40,2.222,C[Si](C)(C)OCCCO[Si](C)(C)C:1.71899013437062,C(Cl)Cl:8.5949506718531,,,,[Li+].[N-](S(=O)(=O)F)S(=O)(=O)F:1,,,Aurbach,0.5,1,10,80
290,1 M LiFSI BTP/5DCPE,99.40,2.222,C[Si](C)(C)OCCCO[Si](C)(C)C:1.3565629861356,C(CCl)CCl:6.782814930678,,,,[Li+].[N-](S(=O)(=O)F)S(=O)(=O)F:1,,,Aurbach,0.5,1,10,80
291,1 M LiFSI BTP/5TCEE,99.00,2.000,C[Si](C)(C)OCCCO[Si](C)(C)C:1.26538215976653,C(C(Cl)Cl)(Cl)Cl:6.32691079883265,,,,[Li+].[N-](S(=O)(=O)F)S(=O)(=O)F:1,,,Aurbach,0.5,1,10,80
292,1 M LiFSI BTP/5HFCP,99.00,2.000,C[Si](C)(C)OCCCO[Si](C)(C)C:1.13259791045438,C1C(C(C(C1(F)F)(F)F)(F)F)F:5.6629895522719,,,,[Li+].[N-](S(=O)(=O)F)S(=O)(=O)F:1,,,Aurbach,0.5,1,10,80
293,1 M LiFSI BTE/5FB,99.60,2.398,C[Si](C)(C)OCCO[Si](C)(C)C:1.39617088554998,C1=CC=C(C=C1)F:6.9808544277499,,,,[Li+].[N-](S(=O)(=O)F)S(=O)(=O)F:1,,,Aurbach,0.5,1,10,80
294,"1 M LiFSI BTE/5 1,2-FB",99.60,2.398,C[Si](C)(C)OCCO[Si](C)(C)C:1.35697452120014,C1=CC=C(C(=C1)F)F:6.7848726060007,,,,[Li+].[N-](S(=O)(=O)F)S(=O)(=O)F:1,,,Aurbach,0.5,1,10,80
295,"1 M LiFSI BTE/5 1,3-FB",99.10,2.046,C[Si](C)(C)OCCO[Si](C)(C)C:1.34914577306066,C1=CC(=CC(=C1)F)F:6.7457288653033,,,,[Li+].[N-](S(=O)(=O)F)S(=O)(=O)F:1,,,Aurbach,0.5,1,10,80
296,"1 M LiFSI BTE/5 1,4-FB",99.00,2.000,C[Si](C)(C)OCCO[Si](C)(C)C:1.31737519528443,C1=CC(=CC=C1F)F:6.58687597642215,,,,[Li+].[N-](S(=O)(=O)F)S(=O)(=O)F:1,,,Aurbach,0.5,1,10,80
297,"1 M LiFSI BTE/5 1,2,3-FB",99.20,2.097,C[Si](C)(C)OCCO[Si](C)(C)C:1.31388128446816,C1=CC(=C(C(=C1)F)F)F:6.5694064223408,,,,[Li+].[N-](S(=O)(=O)F)S(=O)(=O)F:1,,,Aurbach,0.5,1,10,80
298,"1 M LiFSI BTE/5 1,2,4-FB",99.10,2.046,C[Si](C)(C)OCCO[Si](C)(C)C:1.30270309221479,C1=CC(=C(C=C1F)F)F:6.51351546107395,,,,[Li+].[N-](S(=O)(=O)F)S(=O)(=O)F:1,,,Aurbach,0.5,1,10,80
299,1 M LiFSI BTE/5CFD,99.10,2.046,C[Si](C)(C)OCCO[Si](C)(C)C:1.54695087787644,C(Cl)(Cl)Cl:7.7347543893822,,,,[Li+].[N-](S(=O)(=O)F)S(=O)(=O)F:1,,,Aurbach,0.5,1,10,80
300,1 M LiFSI BTE/5DCME,99.20,2.097,C[Si](C)(C)OCCO[Si](C)(C)C:1.77162987558936,C(Cl)Cl:8.8581493779468,,,,[Li+].[N-](S(=O)(=O)F)S(=O)(=O)F:1,,,Aurbach,0.5,1,10,80
301,1 M LiFSI BTE/5DCE,99.50,2.301,C[Si](C)(C)OCCO[Si](C)(C)C:1.56004714093532,C(CCl)Cl:7.8002357046766,,,,[Li+].[N-](S(=O)(=O)F)S(=O)(=O)F:1,,,Aurbach,0.5,1,10,80
302,1 M LiFSI BTE/5DCPE,99.00,2.000,C[Si](C)(C)OCCO[Si](C)(C)C:1.38913555081668,C(CCl)CCl:6.9456777540834,,,,[Li+].[N-](S(=O)(=O)F)S(=O)(=O)F:1,,,Aurbach,0.5,1,10,80
303,1 M LiFSI BTE/5TCEE,99.10,2.046,C[Si](C)(C)OCCO[Si](C)(C)C:1.29367751183469,C(C(Cl)Cl)(Cl)Cl:6.46838755917345,,,,[Li+].[N-](S(=O)(=O)F)S(=O)(=O)F:1,,,Aurbach,0.5,1,10,80
304,1 M LiFSI BTE/5HFCP,99.00,2.000,C[Si](C)(C)OCCO[Si](C)(C)C:1.1552133653105,C1C(C(C(C1(F)F)(F)F)(F)F)F:5.7760668265525,,,,[Li+].[N-](S(=O)(=O)F)S(=O)(=O)F:1,,,Aurbach,0.5,1,10,80
305,1 M LiFSI BTE/5TTE,99.60,2.398,C[Si](C)(C)OCCO[Si](C)(C)C:0.99754,FC(F)C(F)(F)COC(F)(F)C(F)F:4.9877,,,,[Li+].[N-](S(=O)(=O)F)S(=O)(=O)F:1,,,Aurbach,0.5,1,10,80
306,1.2 M LiPF6-FEC/EMC (3/7),92.80,1.143,C1C(OC(=O)O1)F:4.112999037,CCOC(=O)OC:6.764389457,,,,[Li+].F[P-](F)(F)(F)(F)F:1.2,,,Aurbach,1,1,9,81
307,1.2 M LiPF6-DFEC/EMC (3/7),97.10,1.538,FC1OC(=O)OC1F:3.676233474,CCOC(=O)OC:6.764389457,,,,[Li+].F[P-](F)(F)(F)(F)F:1.2,,,Aurbach,1,1,9,81
308,LiFSI-1.6DEE-3TTE,99.00,2.000,CCOCCOCC:1.6,FC(F)C(F)(F)COC(F)(F)C(F)F:3,,,,[Li+].[N-](S(=O)(=O)F)S(=O)(=O)F:1,,,Aurbach,0.5,1,10,82
309,LiFSI-1.6ClDEE-3TTE,99.20,2.097,ClCCOCCOCCCl:1.6,FC(F)C(F)(F)COC(F)(F)C(F)F:3,,,,[Li+].[N-](S(=O)(=O)F)S(=O)(=O)F:1,,,Aurbach,0.5,1,10,82
310,LiFSI-1.6FDEE-3TTE,99.40,2.222,FCCOCCOCCF:1.6,FC(F)C(F)(F)COC(F)(F)C(F)F:3,,,,[Li+].[N-](S(=O)(=O)F)S(=O)(=O)F:1,,,Aurbach,0.5,1,10,82
311,LiFSI-1FDEE-3TTE,99.40,2.222,FCCOCCOCCF:1,FC(F)C(F)(F)COC(F)(F)C(F)F:3,,,,[Li+].[N-](S(=O)(=O)F)S(=O)(=O)F:1,,,Aurbach,0.5,1,10,82
312,LiTFSI-1.6DEE-3TTE,97.20,1.553,CCOCCOCC:1.6,FC(F)C(F)(F)COC(F)(F)C(F)F:3,,,,[Li+].C(F)(F)(F)S(=O)(=O)[N-]S(=O)(=O)C(F)(F)F:1,,,Aurbach,0.5,1,10,82
313,LiTFSI-1.6ClDEE-3TTE,92.80,1.143,ClCCOCCOCCCl:1.6,FC(F)C(F)(F)COC(F)(F)C(F)F:3,,,,[Li+].C(F)(F)(F)S(=O)(=O)[N-]S(=O)(=O)C(F)(F)F:1,,,Aurbach,0.5,1,10,82
314,LiTFSI-1.6FDEE-3TTE,98.00,1.699,FCCOCCOCCF:1.6,FC(F)C(F)(F)COC(F)(F)C(F)F:3,,,,[Li+].C(F)(F)(F)S(=O)(=O)[N-]S(=O)(=O)C(F)(F)F:1,,,Aurbach,0.5,1,10,82
315,"0.8 M LiPF6 FEC/DMC (1/4, v/v) + 5 wt% (1 M LiNO3 in DMSO)",98.16,1.735,C1C(OC(=O)O1)F:2.741999358,COC(=O)OC:9.502875288,CS(=O)C:0.05425039565,,,[Li+].F[P-](F)(F)(F)(F)F:0.8,[Li+].[N+](=O)([O-])[O-]:0.05425039565,,Aurbach,1,1,10,83
316,"0.8 M LiPF6 FEC/DMC (1/4, v/v) + 5 wt% (2 M LiNO3 in DMSO)",98.56,1.842,C1C(OC(=O)O1)F:2.741999359,COC(=O)OC:9.502875289,CS(=O)C:0.05122869376,,,[Li+].F[P-](F)(F)(F)(F)F:0.8,[Li+].[N+](=O)([O-])[O-]:0.05122869376,,Aurbach,1,1,10,83
317,"0.8 M LiPF6 FEC/DMC (1/4, v/v) + 5 wt% (3 M LiNO3 in DMSO)",99.23,2.114,C1C(OC(=O)O1)F:2.741999360,COC(=O)OC:9.502875290,CS(=O)C:0.04852584459,,,[Li+].F[P-](F)(F)(F)(F)F:0.8,[Li+].[N+](=O)([O-])[O-]:0.04852584459,,Aurbach,1,1,10,83
318,"0.8 M LiPF6 FEC/DMC (1/4, v/v) + 5 wt% (4 M LiNO3 in DMSO)",99.55,2.347,C1C(OC(=O)O1)F:2.741999361,COC(=O)OC:9.502875291,CS(=O)C:0.046093909,,,[Li+].F[P-](F)(F)(F)(F)F:0.8,[Li+].[N+](=O)([O-])[O-]:0.046093909,,Aurbach,1,1,10,83
319,"0.3 M LiFSI DME/TTE (1/15.7, v/v)",99.04,2.018,COCCOC:0.576742653173653,FC(F)C(F)(F)COC(F)(F)C(F)F:6.20705401131737,,,,[Li+].[N-](S(=O)(=O)F)S(=O)(=O)F:0.3,,,Aurbach,1,1,10,84
320,"1 M LiFSI DME/TTE (1/4, v/v)",98.85,1.939,COCCOC:1.9263204616,FC(F)C(F)(F)COC(F)(F)C(F)F:5.281926216,,,,[Li+].[N-](S(=O)(=O)F)S(=O)(=O)F:1,,,Aurbach,1,1,10,84
321,5 M LiFSI DME,98.00,1.699,COCCOC:9.63160230803373,,,,,[Li+].[N-](S(=O)(=O)F)S(=O)(=O)F:5,,,Aurbach,1,1,10,84
322,1 M LiFSI DME,97.50,1.602,COCCOC:9.63160230803374,,,,,[Li+].[N-](S(=O)(=O)F)S(=O)(=O)F:1,,,Aurbach,1,1,10,84
323,0.3 M LiFSI DME,96.47,1.452,COCCOC:9.63160230803375,,,,,[Li+].[N-](S(=O)(=O)F)S(=O)(=O)F:0.3,,,Aurbach,1,1,10,84
324,1 M LiTFSI DOL/DME,95.57,1.354,O1CCOC1:7.15462080509733,COCCOC:4.81580115401687,,,,[Li+].C(F)(F)(F)S(=O)(=O)[N-]S(=O)(=O)C(F)(F)F:1,,,Aurbach,1,1,10,84
325,1 LiDFOB - 5 NMTFA,98.47,1.815,CNC(=O)C(F)(F)F:5,,,,,[Li+].[B-]1(OC(=O)C(=O)O1)(F)F:1,,,Cycle,0.5,2,50,85
326,1 M LiPF6 + 0.2 M LiNO3/EC-GTA-DMC(6:1:3) + 5vol% FEC,99.00,2.000,C1COC(=O)O1:7.13478,CC(=O)OCC(COC(C)=O)OC(C)=O:1.18913,COC(=O)OC:3.56739,C1C(OC(=O)O1)F:0.6854998395,,[Li+].F[P-](F)(F)(F)(F)F:1,[Li+].[N+](=O)([O-])[O-]:0.2,,Aurbach,0.5,1,10,86
327,"1.25 M LiPF6 noneF-DEC/FEC/VC (8/2/0.5, v)",96.34,1.437,O=C(OCC)OCC:6.288471538,C1C(OC(=O)O1)F:2.61142796,C1=COC(=O)O1:0.7471086895,,,[Li+].F[P-](F)(F)(F)(F)F:1.25,,,Aurbach,0.5,1,10,87
328,"1.25 M LiPF6 asymF-DEC/FEC/VC (8/2/0.5, v)",98.97,1.987,O=C(OCC(F)(F)(F))OCC:5.547162502,C1C(OC(=O)O1)F:2.61142796,C1=COC(=O)O1:0.7471086895,,,[Li+].F[P-](F)(F)(F)(F)F:1.25,,,Aurbach,0.5,1,10,87
329,"1.25 M LiPF6 symF-DEC/FEC/VC (8/2/0.5, v)",96.85,1.502,O=C(OCC(F)(F)(F))OCC(F)(F)(F):5.089026366,C1C(OC(=O)O1)F:2.61142796,C1=COC(=O)O1:0.7471086895,,,[Li+].F[P-](F)(F)(F)(F)F:1.25,,,Aurbach,0.5,1,10,87
330,1.5 M LiFSI DMOTFS,99.10,2.046,CO[Si](C)(CCC(F)(F)F)OC:5.389369592089,,,,,[Li+].[N-](S(=O)(=O)F)S(=O)(=O)F:1.5,,,Aurbach,0.5,0.5,10,88
331,"1 M LiPF6 EC/DEC (1/1, v/v) + 5v% FEC",98.00,1.699,C1COC(=O)O1:7.49471963,O=C(OCC)OCC:4.126809447,C1C(OC(=O)O1)F:0.685499839704302,,,[Li+].F[P-](F)(F)(F)(F)F:1,,,Aurbach,0.5,1,10,89
332,"1 M LiPF6 EC/DEC (1/1, v/v) + 5v% DFEC",97.40,1.585,C1COC(=O)O1:7.49471963,O=C(OCC)OCC:4.126809447,FC1OC(=O)OC1F:0.612705578845534,,,[Li+].F[P-](F)(F)(F)(F)F:1,,,Aurbach,0.5,1,10,89
333,[LiFSI]1[EmimFSI]2[BnF(FB)]0.55,99.57,2.367,C1=CC=C(C=C1)F:0.55,,,,,[Li+].[N-](S(=O)(=O)F)S(=O)(=O)F:1,CCN1C=C[N+](=C1)C.[N-](S(=O)(=O)F)S(=O)(=O)F:2,,Aurbach,0.5,1,50,90
334,[LiFSI]1[EmimFSI]2[BnOCF(TFMB)]0.55,99.54,2.337,C1=CC=C(C=C1)OC(F)(F)F:0.55,,,,,[Li+].[N-](S(=O)(=O)F)S(=O)(=O)F:1,CCN1C=C[N+](=C1)C.[N-](S(=O)(=O)F)S(=O)(=O)F:2,,Aurbach,0.5,1,50,90
335,[LiFSI]1[EmimFSI]2[BTFE]2,99.20,2.097,C(C(F)(F)F)OCC(F)(F)F:2,,,,,[Li+].[N-](S(=O)(=O)F)S(=O)(=O)F:1,CCN1C=C[N+](=C1)C.[N-](S(=O)(=O)F)S(=O)(=O)F:2,,Aurbach,0.5,0.5,11,91
336,[LiFSI]1[Pyr14FSI]2[BTFE]2,98.80,1.921,C(C(F)(F)F)OCC(F)(F)F:2,,,,,[Li+].[N-](S(=O)(=O)F)S(=O)(=O)F:1,CCCC[N+]1(CCCC1)C.[N-](S(=O)(=O)F)S(=O)(=O)F:2,,Aurbach,0.5,0.5,11,91
337,"[LiFSI]1[EmimFSI]2[dFBn(1,2-FB)]2",99.15,2.071,C1=CC=C(C(=C1)F)F:2,,,,,[Li+].[N-](S(=O)(=O)F)S(=O)(=O)F:1,CCN1C=C[N+](=C1)C.[N-](S(=O)(=O)F)S(=O)(=O)F:2,,Aurbach,0.5,0.5,10,92
338,"[LiFSI]1[EmimFSI]2[dFBn(1,2-FB)]2",98.87,1.947,C1=CC=C(C(=C1)F)F:2,,,,,[Li+].[N-](S(=O)(=O)F)S(=O)(=O)F:1,CCN1C=C[N+](=C1)C.[N-](S(=O)(=O)F)S(=O)(=O)F:2,,Aurbach,1,1,10,92
339,"[LiFSI]1[EmimFSI]2[dFBn(1,2-FB)]2",98.16,1.735,C1=CC=C(C(=C1)F)F:2,,,,,[Li+].[N-](S(=O)(=O)F)S(=O)(=O)F:1,CCN1C=C[N+](=C1)C.[N-](S(=O)(=O)F)S(=O)(=O)F:2,,Aurbach,2,2,10,92
340,"[LiFSI]1[EmimFSI]2[dFBn(1,2-FB)]2",98.11,1.724,C1=CC=C(C(=C1)F)F:2,,,,,[Li+].[N-](S(=O)(=O)F)S(=O)(=O)F:1,CCN1C=C[N+](=C1)C.[N-](S(=O)(=O)F)S(=O)(=O)F:2,,Aurbach,3,3,10,92
341,[LiFSI]1[EmimFSI]2,95.53,1.350,,,,,,[Li+].[N-](S(=O)(=O)F)S(=O)(=O)F:1,CCN1C=C[N+](=C1)C.[N-](S(=O)(=O)F)S(=O)(=O)F:2,,Aurbach,0.5,0.5,10,92
342,[LiFSI]1[EmimFSI]2,95.94,1.391,,,,,,[Li+].[N-](S(=O)(=O)F)S(=O)(=O)F:1,CCN1C=C[N+](=C1)C.[N-](S(=O)(=O)F)S(=O)(=O)F:2,,Aurbach,1,1,10,92
343,LiFSI-1.2DMC-0.75TFEOTf,99.61,2.409,COC(=O)OC:1.2,C(C(F)(F)F)OS(=O)(=O)C(F)(F)F:0.75,,,,[Li+].[N-](S(=O)(=O)F)S(=O)(=O)F:1,,,Aurbach,0.5,1,10,93
344,LiFSI-1.2DMC-0.5TFEOTf,99.59,2.387,COC(=O)OC:1.2,C(C(F)(F)F)OS(=O)(=O)C(F)(F)F:0.5,,,,[Li+].[N-](S(=O)(=O)F)S(=O)(=O)F:1,,,Aurbach,0.5,1,10,93
345,LiFSI-1.2DMC-1TFEOTf,99.57,2.367,COC(=O)OC:1.2,C(C(F)(F)F)OS(=O)(=O)C(F)(F)F:1,,,,[Li+].[N-](S(=O)(=O)F)S(=O)(=O)F:1,,,Aurbach,0.5,1,10,93
346,1 M LiFSI 0.2 M LiNO3 DOL,99.20,2.097,O1CCOC1:14.3092416101947,,,,,[Li+].[N-](S(=O)(=O)F)S(=O)(=O)F:1,[Li+].[N+](=O)([O-])[O-]:0.2,,Aurbach,0.5,1,10,94
347,1 M LiFSI 0.2 M LiNO3 MODOL,99.60,2.398,COC1OCCO1:10.4899135446686,,,,,[Li+].[N-](S(=O)(=O)F)S(=O)(=O)F:1,[Li+].[N+](=O)([O-])[O-]:0.2,,Aurbach,0.5,1,10,94
348,2 M LiFSI THP,99.40,2.222,C1CCOCC1:10.2171136653895,,,,,[Li+].[N-](S(=O)(=O)F)S(=O)(=O)F:2,,,Aurbach,1,1,30,95
349,"2 M LiFSI THP/TTE (9/1, v,v)",99.60,2.398,C1CCOCC1:9.195402303,FC(F)C(F)(F)COC(F)(F)C(F)F:0.660240777,,,,[Li+].[N-](S(=O)(=O)F)S(=O)(=O)F:2,,,Aurbach,1,1,30,95
350,1 M LiPF6 in EC/DMC/FEC (10 : 10 : 1 v) 0.1 M LiTFA 0.1 M LiNO3,98.20,1.745,C1COC(=O)O1:7.13782821904762,COC(=O)OC:5.65647338571429,C1C(OC(=O)O1)F:0.65285699,,,[Li+].F[P-](F)(F)(F)(F)F:1,[Li+].[N+](=O)([O-])[O-]:0.1,[Li+].C(=O)(C(F)(F)F)[O-]:0.1,Cycle,0.5,1,100,96
351,1.0 M LiFSI in FEC:FEMC:DME (3:3:2 v/v) and 0.5 wt% LiNO3,96.00,1.398,C1C(OC(=O)O1)F:5.14124879778226,COC(=O)OCC(F)(F)F:3.17877024291498,COCCOC:2.40790057700843,,,[Li+].[N-](S(=O)(=O)F)S(=O)(=O)F:1,[Li+].[N+](=O)([O-])[O-]:0.1027306019,,Cycle,1,1,150,97
352,4LiDFOB-1 18-Crown-6,94.00,1.222,O1CCOCCOCCOCCOCCOCC1:1,,,,,[Li+].[B-]1(OC(=O)C(=O)O1)(F)F:4,,,Aurbach,0.1,0.1,10,98
353,1 M LiFSI DEE,99.22,2.108,CCOCCOCC:7.12520732491622,,,,,[Li+].[N-](S(=O)(=O)F)S(=O)(=O)F:1,,,Aurbach,0.5,0.5,50,99
354,2 M LiFSI DEE,99.45,2.260,CCOCCOCC:7.12520732491622,,,,,[Li+].[N-](S(=O)(=O)F)S(=O)(=O)F:2,,,Aurbach,0.5,0.5,50,99
355,4 M LiFSI DEE,99.57,2.367,CCOCCOCC:7.12520732491622,,,,,[Li+].[N-](S(=O)(=O)F)S(=O)(=O)F:4,,,Aurbach,0.5,0.5,50,99
356,"2 M LiFSI PhH/DEE (1:1, v)",99.70,2.523,C1=CC=CC=C1:5.607476635,CCOCCOCC:3.5626036625,,,,[Li+].[N-](S(=O)(=O)F)S(=O)(=O)F:2,,,Aurbach,0.5,0.5,50,99
357,3.2 M LiFSI TEP,96.10,1.409,CCOP(=O)(OCC)OCC:5.88516247330541,,,,,[Li+].[N-](S(=O)(=O)F)S(=O)(=O)F:3.2,,,Aurbach,1,1,9,100
358,1.2 M LiFSI TEP:BTFE (1:3),99.20,2.097,CCOP(=O)(OCC)OCC:1.78903,C(C(F)(F)F)OCC(F)(F)F:5.36709,,,,[Li+].[N-](S(=O)(=O)F)S(=O)(=O)F:1.2,,,Aurbach,1,1,9,100
359,"1.2 M LiPF6 FEC/EMC (1/5, v)",96.80,1.495,C1C(OC(=O)O1)F:2.28499946568101,CCOC(=O)OC:8.05284459130613,,,,[Li+].F[P-](F)(F)(F)(F)F:1.2,,,Aurbach,0.5,1,50,101
360,"1.2 M LiPF6 FEC/FEMC (1/5, v)",97.30,1.569,C1C(OC(=O)O1)F:2.28499946568101,COC(=O)OCC(F)(F)F:7.0639338731444,,,,[Li+].F[P-](F)(F)(F)(F)F:1.2,,,Aurbach,0.5,1,50,101
361,"4.5 M LiFSI FEC/FEMC/TTE (1/5/2, v)",98.50,1.824,C1C(OC(=O)O1)F:1.71374959926075,COC(=O)OCC(F)(F)F:5.2979504048583,FC(F)C(F)(F)COC(F)(F)C(F)F:1.6506019424169,,,[Li+].[N-](S(=O)(=O)F)S(=O)(=O)F:4.5,,,Aurbach,0.5,1,50,101
362,1 M LiTFSI DME,77.10,0.640,COCCOC:9.631602308,,,,,[Li+].C(F)(F)(F)S(=O)(=O)[N-]S(=O)(=O)C(F)(F)F:1,,,Aurbach,1,1,10,102
363,"1 M LiTFSI DME/FEC (5/5, v)",98.23,1.752,COCCOC:4.815801154,C1C(OC(=O)O1)F:6.85499839704302,,,,[Li+].C(F)(F)(F)S(=O)(=O)[N-]S(=O)(=O)C(F)(F)F:1,,,Aurbach,1,1,10,102
364,"1 M LiPF6 FEC/F6DEC (3/7, v)",98.80,1.921,C1C(OC(=O)O1)F:4.11299903822581,O=C(OCC(F)(F)(F))OCC(F)(F)(F):4.67554297341531,,,,[Li+].F[P-](F)(F)(F)(F)F:1,,,Cycle,0.5,1,300,103
365,"1 M LiPF6 EC/DEC/TEP (1/1/1, v) + 5wt% FEC",94.42,1.253,C1COC(=O)O1:4.99647975290137,O=C(OCC)OCC:2.75120629814611,CCOP(=O)(OCC)OCC:1.96172082443514,C1C(OC(=O)O1)F:0.6007497753,,[Li+].F[P-](F)(F)(F)(F)F:1,,,Aurbach,1,1,10,104
366,"1 M LiPF6 EC/DEC/TEP (1/1/1, v) + 5wt% FEC + 0.2 M LiNO3",98.26,1.759,C1COC(=O)O1:4.99647975290137,O=C(OCC)OCC:2.75120629814611,CCOP(=O)(OCC)OCC:1.96172082443514,C1C(OC(=O)O1)F:0.6007497753,,[Li+].F[P-](F)(F)(F)(F)F:1,[Li+].[N+](=O)([O-])[O-]:0.2,,Aurbach,1,1,10,104
367,"1 M LiPF6 EC/DEC/TEP (1/1/1, v) + 5wt% FEC + 0.4 M LiNO3",99.12,2.056,C1COC(=O)O1:4.99647975290137,O=C(OCC)OCC:2.75120629814611,CCOP(=O)(OCC)OCC:1.96172082443514,C1C(OC(=O)O1)F:0.6007497753,,[Li+].F[P-](F)(F)(F)(F)F:1,[Li+].[N+](=O)([O-])[O-]:0.4,,Aurbach,1,1,10,104
368,"1 M LiFSI DME/DMCF3SA (3/7, v) 1wt% LiDFBP 1wt% LiNO3",98.40,1.796,COCCOC:2.88948069241012,CN(C)S(=O)(=O)C(F)(F)F:5.53203499858877,,,,[Li+].[N-](S(=O)(=O)F)S(=O)(=O)F:1,[Li+].[P-](F)(F)12(OC(=O)C(=O)O1)OC(=O)C(=O)O2:0.05666812227,[Li+].[N+](=O)([O-])[O-]:0.2070297317,Cycle,1,2,200,105
369,"1 M LiFSI DME/TFSPP (3/7, v) 1wt% LiDFBP 1wt% LiNO3",99.60,2.398,COCCOC:2.88948069241012,C1CCCN(C1)S(=O)(=O)C(F)(F)F:4.3506284241057,,,,[Li+].[N-](S(=O)(=O)F)S(=O)(=O)F:1,[Li+].[P-](F)(F)12(OC(=O)C(=O)O1)OC(=O)C(=O)O2:0.05527868201,[Li+].[N+](=O)([O-])[O-]:0.2019535895,Cycle,1,2,200,105
370,1LiFSI:2.27TG ,98.37,1.788,COCCOCCOCCOCCOC:2.27,,,,,[Li+].[N-](S(=O)(=O)F)S(=O)(=O)F:1,,,Aurbach,0.5,1,10,106
371,1LiFSI:0.61TG:1.98TTE,99.16,2.076,COCCOCCOCCOCCOC:0.61,FC(F)C(F)(F)COC(F)(F)C(F)F:0.98,,,,[Li+].[N-](S(=O)(=O)F)S(=O)(=O)F:1,,,Aurbach,0.5,1,10,106
372,"1 M LiPF6 EC:DEC (1:1, v)",86.77,0.878,C1COC(=O)O1:7.494719629,O=C(OCC)OCC:4.126809447,,,,[Li+].F[P-](F)(F)(F)(F)F:1,,,Aurbach,1,1,10,107
373,"1.5 M LiDFOB FEC : TEP (1 : 2, v)",95.84,1.381,C1C(OC(=O)O1)F:4.56999893136201,CCOP(=O)(OCC)OCC:4.11961373131379,,,,[Li+].[B-]1(OC(=O)C(=O)O1)(F)F:1.5,,,Aurbach,1,1,10,107
374,"1.5 M LiDFOB FEC : TFP (1 : 2, v)",99.10,2.046,C1C(OC(=O)O1)F:4.56999893136201,C(C(F)(F)F)OP(=O)(OCC(F)(F)F)OCC(F)(F)F:3.02525648850525,,,,[Li+].[B-]1(OC(=O)C(=O)O1)(F)F:1.5,,,Aurbach,1,1,10,107
375,2 M LiFSI TMPS,99.46,2.268,CCC[Si](OC)(OC)OC:5.72228648,,,,,[Li+].[N-](S(=O)(=O)F)S(=O)(=O)F:2,,,Aurbach,1,1,60,108
376,1.5 M LiFSI TFTMS,99.80,2.699,CO[Si](CCC(F)(F)F)(OC)OC:5.232531501,,,,,[Li+].[N-](S(=O)(=O)F)S(=O)(=O)F:1.5,,,Aurbach,1,1,60,108
377,1 M LiFSI DTDL,97.80,1.658,COC1(OCC(O1)C(F)(F)F)OC:6.480977589,,,,,[Li+].[N-](S(=O)(=O)F)S(=O)(=O)F:1,,,Cycle,1,1,300,109
378,"1 M LiPF6 in FEC/FEMC/TTE (2:6:2, v)",95.80,1.377,C1C(OC(=O)O1)F:2.74199935881721,COC(=O)OCC(F)(F)F:5.08603238866397,FC(F)C(F)(F)COC(F)(F)C(F)F:1.32048155393352,,,[Li+].F[P-](F)(F)(F)(F)F:1,,,Cycle,1,1,70,110
379,"1 M LiDFOB + 0.5 M LiNO3 DME/PFPN (7:3, v)",96.20,1.420,COCCOC:6.74212161562361,CCOP1(=NP(=NP(=N1)(F)F)(F)F)F:1.70188006836612,,,,[Li+].[B-]1(OC(=O)C(=O)O1)(F)F:1,[Li+].[N+](=O)([O-])[O-]:0.5,,Cycle,1,1,120,110
380,1.8 M LiFSI DME,99.23,2.114,COCCOC:9.63160230803373,,,,,[Li+].[N-](S(=O)(=O)F)S(=O)(=O)F:1.8,,,Aurbach,0.5,1,10,111
381,1LiFSI:1.2DME:3TFSF,99.62,2.420,COCCOC:1.2,C(C(F)(F)F)OS(=O)(=O)C(F)(F)F:3,,,,[Li+].[N-](S(=O)(=O)F)S(=O)(=O)F:1,,,Aurbach,0.5,1,10,111
382,1LiPF6:4FEC:4F3DEC,97.80,1.658,C1C(OC(=O)O1)F:4,O=C(OCC(F)(F)(F))OCC:4,,,,[Li+].F[P-](F)(F)(F)(F)F:1,,,Aurbach,0.5,1,10,112
383,1LiPF6:3.8FEC:3.8F3DEC:0.4PFPN,98.20,1.745,C1C(OC(=O)O1)F:3.8,O=C(OCC(F)(F)(F))OCC:3.8,CCOP1(=NP(=NP(=N1)(F)F)(F)F)F:0.4,,,[Li+].F[P-](F)(F)(F)(F)F:1,,,Aurbach,0.5,1,10,112
384,1LiFSI:2.4DME:4.8PFPN,98.80,1.921,COCCOC:2.4,CCOP1(=NP(=NP(=N1)(F)F)(F)F)F:4.8,,,,[Li+].[N-](S(=O)(=O)F)S(=O)(=O)F:1,,,Cycle,1,1,250,113
385,1 M LiFSI THF2,98.04,1.708,CC1CCCO1:9.91593516325299,,,,,[Li+].[N-](S(=O)(=O)F)S(=O)(=O)F:1,,,Aurbach,0.5,1,10,114
386,1 M LiFSI THF2/TTE,99.31,2.161,CC1CCCO1:2.08756529747368,FC(F)C(F)(F)COC(F)(F)C(F)F:5.21242718684211,,,,[Li+].[N-](S(=O)(=O)F)S(=O)(=O)F:1,,,Aurbach,0.5,1,10,114
387,1 M LiFSI THF2/TTE/FMP,99.65,2.456,CC1CCCO1:2.08756529747368,FC(F)C(F)(F)COC(F)(F)C(F)F:4.34368932236842,C(C(C(C(F)(F)F)(F)F)(F)F)(C(F)(F)F)(C(F)(F)F)F:0.668715630040668,,,[Li+].[N-](S(=O)(=O)F)S(=O)(=O)F:1,,,Aurbach,0.5,1,10,114
388,"1 M LiPF6 EC/EMC/DMC/TFEC (1/3, 1/3, 1/3, 0.05, w)",98.70,1.886,C1COC(=O)O1:4.227407963,CCOC(=O)OC:3.575981711,COC(=O)OC:4.132796021,C(C(F)(F)F)OC(=O)OCC(F)(F)F:0.2805900072,,[Li+].F[P-](F)(F)(F)(F)F:1,,,Aurbach,0.5,1,10,115
389,1 M LiFSI F2DEM,99.80,2.699,FCCOCOCCF:8.778190123,,,,,[Li+].[N-](S(=O)(=O)F)S(=O)(=O)F:1,,,Aurbach,0.5,0.5,10,116
390,2 M LiFSI F2DEM ,99.30,2.155,FCCOCOCCF:8.778190123,,,,,[Li+].[N-](S(=O)(=O)F)S(=O)(=O)F:2,,,Aurbach,0.5,0.5,10,116
391,1.75 M LiFSI F2DEM,99.53,2.328,FCCOCOCCF:8.778190123,,,,,[Li+].[N-](S(=O)(=O)F)S(=O)(=O)F:1.75,,,Aurbach,0.5,1,10,117
392,1.7 M LiFSI DEM,99.19,2.092,CCOCOCC:7.97887662,,,,,[Li+].[N-](S(=O)(=O)F)S(=O)(=O)F:1.7,,,Aurbach,0.5,1,10,117
393,"1 M LiFSI in FEC/EMC (1:1, v)",97.95,1.688,C1C(OC(=O)O1)F:6.854998397,CCOC(=O)OC:4.83170675478368,,,,[Li+].[N-](S(=O)(=O)F)S(=O)(=O)F:1,,,Aurbach,0.5,1,10,118
394,"1 M LiFSI in EMC/FEC/D2 (1.5:1.5:7, v)",98.40,1.796,CCOC(=O)OC:1.449512026,C1C(OC(=O)O1)F:2.056499519,C(C(F)(F)F)OC(C(F)F)(F)F:5.20283509277031,,,[Li+].[N-](S(=O)(=O)F)S(=O)(=O)F:1,,,Aurbach,0.5,1,10,118
395," 1 M LiFSI in EMC/FEC/DTF (1.5:1.5:7, v)",98.65,1.870,CCOC(=O)OC:1.449512026,C1C(OC(=O)O1)F:2.056499519,C(C(F)F)OS(=O)(=O)C(F)(F)F:5.26691887347625,,,[Li+].[N-](S(=O)(=O)F)S(=O)(=O)F:1,,,Aurbach,0.5,1,10,118
396,"1 M LiTFSI FDMA/EC (1:1, v)",92.10,1.102,CN(C)C(=O)C(F)(F)F:4.464981786,C1COC(=O)O1:7.494719629,,,,[Li+].C(F)(F)(F)S(=O)(=O)[N-]S(=O)(=O)C(F)(F)F:1,,,Aurbach,0.5,0.5,10,119
397,"1 M LiTFSI FDMA/FEC (1:1, v)",97.50,1.602,CN(C)C(=O)C(F)(F)F:4.464981786,C1C(OC(=O)O1)F:6.854998397,,,,[Li+].C(F)(F)(F)S(=O)(=O)[N-]S(=O)(=O)C(F)(F)F:1,,,Aurbach,0.5,0.5,10,119
398,"1 M LiTFSI FDMA/DFEC (1:1, v)",99.10,2.046,CN(C)C(=O)C(F)(F)F:4.464981786,FC1OC(=O)OC1F:6.127055788,,,,[Li+].C(F)(F)(F)S(=O)(=O)[N-]S(=O)(=O)C(F)(F)F:1,,,Aurbach,0.5,0.5,10,119
399,"1 M LiTFSI EC/DEC/DFB (1:1:4, v)",96.89,1.507,C1COC(=O)O1:2.49823987645068,CCOCC:1.37560314907306,C1=CC=C(C(=C1)F)F:6.7782744616823,,,[Li+].C(F)(F)(F)S(=O)(=O)[N-]S(=O)(=O)C(F)(F)F:1,,,Aurbach,0.5,1,10,120
400,"1 M LiTFSI EC/DEC/FB (1:1:4, v)",96.27,1.428,C1COC(=O)O1:2.49823987645068,CCOCC:1.37560314907306,C1=CC=C(C=C1)F:7.07596253902185,,,[Li+].C(F)(F)(F)S(=O)(=O)[N-]S(=O)(=O)C(F)(F)F:1,,,Aurbach,0.5,1,10,120
401,"1 M LiTFSI EC/DEC/Furan (1:1:4, v)",95.66,1.363,C1COC(=O)O1:2.49823987645068,CCOCC:1.37560314907306,C1=COC=C1:9.16703393565448,,,[Li+].C(F)(F)(F)S(=O)(=O)[N-]S(=O)(=O)C(F)(F)F:1,,,Aurbach,0.5,1,10,120
402,"1 M LiTFSI EC/DEC/AN (1:1:4, v)",94.53,1.262,C1COC(=O)O1:2.49823987645068,CCOCC:1.37560314907306,CC#N:12.763677108199,,,[Li+].C(F)(F)(F)S(=O)(=O)[N-]S(=O)(=O)C(F)(F)F:1,,,Aurbach,0.5,1,10,120
403,"1 M LiTFSI EC/DEC/Ethoxybenzene (1:1:4, v)",92.31,1.114,C1COC(=O)O1:2.49823987645068,CCOCC:1.37560314907306,CCOC1=CC=CC=C1:5.27723204540493,,,[Li+].C(F)(F)(F)S(=O)(=O)[N-]S(=O)(=O)C(F)(F)F:1,,,Aurbach,0.5,1,10,120
404,"1 M LiTFSI EC/DEC/Dibenzyl Ether (1:1:4, v)",90.61,1.027,C1COC(=O)O1:2.49823987645068,CCOCC:1.37560314907306,C1=CC=C(C=C1)COCC2=CC=CC=C2:3.50717912505464,,,[Li+].C(F)(F)(F)S(=O)(=O)[N-]S(=O)(=O)C(F)(F)F:1,,,Aurbach,0.5,1,10,120
405,"1 M LiTFSI EC/DEC/1,4-DX (1:1:4, v)",88.02,0.922,C1COC(=O)O1:2.49823987645068,CCOCC:1.37560314907306,O1CCOCC1:6.91928587747642,,,[Li+].C(F)(F)(F)S(=O)(=O)[N-]S(=O)(=O)C(F)(F)F:1,,,Aurbach,0.5,1,10,120
406,"1 M LiTFSI EC/DEC/Diethy Ether, (1:1:4, v)",89.62,0.984,C1COC(=O)O1:2.49823987645068,CCOCC:1.37560314907306,CCOCC:6.41662169454938,,,[Li+].C(F)(F)(F)S(=O)(=O)[N-]S(=O)(=O)C(F)(F)F:1,,,Aurbach,0.5,1,10,120
407,"1 M LiPF6 FEC/FEMC(3:7, v)",98.70,1.886,C1C(OC(=O)O1)F:4.11299903822581,COC(=O)OCC(F)(F)F:5.9337044534413,,,,[Li+].F[P-](F)(F)(F)(F)F:1,,,Aurbach,0.5,1,10,121
408,"2 M LiFSI (1,2-dimethoxypropane) DMP",99.20,2.097,COCC(C)OC:8.20931349,,,,,[Li+].[N-](S(=O)(=O)F)S(=O)(=O)F:2,,,Aurbach,0.5,1,10,122
409,2 M LiFSI TFDMP,99.60,2.398,COCC(C(F)(F)(F))OC:7.08322792815583,,,,,[Li+].[N-](S(=O)(=O)F)S(=O)(=O)F:2,,,Aurbach,0.5,1,10,123
410,2 M LiFSI BFE,99.75,2.602,C(F)COCCF:8.900756564,,,,,[Li+].[N-](S(=O)(=O)F)S(=O)(=O)F:2,,,Aurbach,0.5,1,10,124
411,0.9 M LiFSI DMM,99.30,2.155,COCOC:9.631602308,,,,,[Li+].[N-](S(=O)(=O)F)S(=O)(=O)F:0.9,,,Aurbach,0.5,1,10,125
412,3 M LiFSI DMM,99.40,2.222,COCOC:9.631602308,,,,,[Li+].[N-](S(=O)(=O)F)S(=O)(=O)F:3,,,Aurbach,0.5,1,10,125
413,0.9 M LiFSI DEM,99.20,2.097,CCOCOCC:7.97887662,,,,,[Li+].[N-](S(=O)(=O)F)S(=O)(=O)F:0.9,,,Aurbach,0.5,1,10,125
414,3 M LiFSI DEM,99.30,2.155,CCOCOCC:7.97887662,,,,,[Li+].[N-](S(=O)(=O)F)S(=O)(=O)F:3,,,Aurbach,0.5,1,10,125
415,1 M LiFSI-0.2 M LiNO3- 0.3 M LiSTFSI in DME,98.55,1.839,COCCOC:9.631602308,,,,,[Li+].[N-](S(=O)(=O)F)S(=O)(=O)F:1,[Li+].[N+](=O)([O-])[O-]:0.2,[Li+].C(F)(F)(F)S(=O)(=O)[N-]S(=O)(=O)C(F)(F)F:0.3,Aurbach,0.5,1,10,126
416,1 M LiFSI-0.2 M LiNO3 in DME ,98.13,1.728,COCCOC:9.631602308,,,,,[Li+].[N-](S(=O)(=O)F)S(=O)(=O)F:1,[Li+].[N+](=O)([O-])[O-]:0.2,,Aurbach,0.5,1,10,126
417,1.2 M LiFSI BMC,95.80,1.377,COCCOC(=O)OCCOC:5.999551016,,,,,[Li+].[N-](S(=O)(=O)F)S(=O)(=O)F:1.2,,,Aurbach,0.5,1,10,127
418,1.2 M LiFSI BMC + 0.75 wt% LiNO3 ,98.30,1.770,COCCOC(=O)OCCOC:5.999551016,,,,,[Li+].[N-](S(=O)(=O)F)S(=O)(=O)F:1.2,[Li+].[N+](=O)([O-])[O-]:0.1406980421,,Aurbach,0.5,1,10,127
419,1.2 M LiFSI BMC + 1 wt% LiDFBP,97.20,1.553,COCCOC(=O)OCCOC:5.999551016,,,,,[Li+].[N-](S(=O)(=O)F)S(=O)(=O)F:1.2,[Li+].[P-](F)(F)12(OC(=O)C(=O)O1)OC(=O)C(=O)O2:0.05134910679,,Aurbach,0.5,1,10,127
420,1.2 M LiFSI BMC + 0.75 wt% LiNO3 + 1 wt% LiDFBP,99.40,2.222,COCCOC(=O)OCCOC:5.999551016,,,,,[Li+].[N-](S(=O)(=O)F)S(=O)(=O)F:1.2,[Li+].[N+](=O)([O-])[O-]:0.1406980421,[Li+].[P-](F)(F)12(OC(=O)C(=O)O1)OC(=O)C(=O)O2:0.05134910679,Aurbach,0.5,1,10,127
421,1.2 M LiFSI DME + 0.75 wt% LiNO3 + 1 wt% LiDFBP,98.90,1.959,COCCOC:9.631602308,,,,,[Li+].[N-](S(=O)(=O)F)S(=O)(=O)F:1.2,[Li+].[N+](=O)([O-])[O-]:0.1188343727,[Li+].[P-](F)(F)12(OC(=O)C(=O)O1)OC(=O)C(=O)O2:0.0433697499,Aurbach,0.5,1,10,127
422,1 LiFSI - 1.2 DME - 2 MFSI (methyl bis(fluorosulfonyl)imide),99.11,2.051,COCCOC:1.2, S(F)(=O)(=O)N(C)S(=O)(=O)F:2,,,,[Li+].[N-](S(=O)(=O)F)S(=O)(=O)F:1,,,Aurbach,0.5,1,10,128
423,"1 LiFSI - 1.2 DME - 7 TFF (3,3,4,4-tetrafluorotetrahydrofuran)",99.59,2.387,COCCOC:1.2,C1(F)(F)C(F)(F)COC1:7,,,,[Li+].[N-](S(=O)(=O)F)S(=O)(=O)F:1,,,Aurbach,0.5,1,10,128
424,1.6 M LiFSI AzTFSA (1-azetidine trifluoromethanesulfonamide),99.40,2.222,C(F)(F)(F)S(=O)(=O)N1CCC1:6.872488898,,,,,[Li+].[N-](S(=O)(=O)F)S(=O)(=O)F:1.6,,,Aurbach,0.5,0.5,10,129
425,1.6 M LiFSI PyTFSA (1-pyrrolidine trifluoromethanesulfonamide),99.20,2.097,C(F)(F)(F)S(=O)(=O)N1CCCC1:6.398897421,,,,,[Li+].[N-](S(=O)(=O)F)S(=O)(=O)F:1.6,,,Aurbach,0.5,0.5,10,129
426,1 M LiFSI PiTFSA (1-piperidine trifluoromethanesulfonamide),98.70,1.886,C(F)(F)(F)S(=O)(=O)N1CCCCC1:5.986369497,,,,,[Li+].[N-](S(=O)(=O)F)S(=O)(=O)F:1,,,Aurbach,0.5,0.5,10,129
427,1.6 M LiFSI DmTFSA (dimethyl trifluoromethyl sulfonamide),99.40,2.222,C(F)(F)(F)S(=O)(=O)N(C)C:7.338413774,,,,,[Li+].[N-](S(=O)(=O)F)S(=O)(=O)F:1.6,,,Aurbach,0.5,0.5,10,129
428,1.8 M LiFSI DPE (dipropyl ether),99.42,2.237,CCCOCCC:7.203186627,,,,,[Li+].[N-](S(=O)(=O)F)S(=O)(=O)F:1.8,,,Aurbach,0.5,1,10,130
429,1.8 M LiFSI DEE (diethyl ether),99.47,2.276,CCOCC:9.624932542,,,,,[Li+].[N-](S(=O)(=O)F)S(=O)(=O)F:1.8,,,Aurbach,0.5,1,10,130
430,"1 M LiFSI-7BTFM-1DME (BTFM:bis(2,2,2-trifluoroethoxy)",99.36,2.194,C(C(F)(F)F)OCOCC(F)(F)F:5.7923523035,COCCOC:1.2039502885,,,,[Li+].[N-](S(=O)(=O)F)S(=O)(=O)F:1,,,Aurbach,0.5,1,10,131
431,2 M LiFSI-3BTFM-1DME,99.72,2.553,C(C(F)(F)F)OCOCC(F)(F)F:4.964873403,COCCOC:2.407900577,,,,[Li+].[N-](S(=O)(=O)F)S(=O)(=O)F:2,,,Aurbach,0.5,1,10,131
432,2 M LiFSI-3BTFM-1DME,99.40,2.222,C(C(F)(F)F)OCOCC(F)(F)F:4.964873403,COCCOC:2.407900577,,,,[Li+].[N-](S(=O)(=O)F)S(=O)(=O)F:2,,,Cycle,1,1,500,131
433,2 M LiFSI-3BTFM-1DME,99.30,2.155,C(C(F)(F)F)OCOCC(F)(F)F:4.964873403,COCCOC:2.407900577,,,,[Li+].[N-](S(=O)(=O)F)S(=O)(=O)F:2,,,Cycle,2,3,180,131
434,"1.5 M LiFSI DME-HFME (1:3=v:v, HFME: hexafluoroisopropyl methyl ether)",99.52,2.319,COCCOC:2.407900577,C(F)(F)(F)C(OC)C(F)(F)(F):5.726134241,,,,[Li+].[N-](S(=O)(=O)F)S(=O)(=O)F:1.5,,,Aurbach,0.5,1,10,132
435,"1.5 M LiFSI DME-HFME-Hex (1:2.1:0.9=v:v:v, Hex: n-hexane)",99.63,2.432,COCCOC:2.407900577,C(F)(F)(F)C(OC)C(F)(F)(F):4.00829396888,CCCCCC:2.2940889786,,,[Li+].[N-](S(=O)(=O)F)S(=O)(=O)F:1.5,,,Aurbach,0.5,1,10,132
436,"1 M LiFSI - 1DME - 7BTFMD (BTFMD: 2,2-bis(trifluoromethyl)-1,3-dioxolane, 1:7=v:v)",99.24,2.119,COCCOC:1.2039502885,C1COC(O1)(C(F)(F)F)C(F)(F)F:6.3728757085,,,,[Li+].[N-](S(=O)(=O)F)S(=O)(=O)F:1,,,Aurbach,0.5,1,10,133
437,2 M LiFSI -1DME- 3BTFMD (1:3=v:v),99.54,2.337,COCCOC:2.407900577,C1COC(O1)(C(F)(F)F)C(F)(F)F:5.462464893,,,,[Li+].[N-](S(=O)(=O)F)S(=O)(=O)F:2,,,Aurbach,0.5,1,10,133
438,1.5 M LiFSI MBE (n-butyl methyl ether),99.60,2.398,CCCCOC:8.44015882,,,,,[Li+].[N-](S(=O)(=O)F)S(=O)(=O)F:1.5,,,Aurbach,0.5,1,10,134
439,1.5 M LiFSI DME-MBE (v:v=3:2),99.40,2.222,COCCOC:5.778961385,CCCCOC:3.376063528,,,,[Li+].[N-](S(=O)(=O)F)S(=O)(=O)F:1.5,,,Aurbach,0.5,1,10,134
440,1 M LiFSI EME,99.12,2.056,COCCOCC:8.231397024,,,,,[Li+].[N-](S(=O)(=O)F)S(=O)(=O)F:1,,,Aurbach,0.5,1,10,135
441,1 M LiFSI MPE,99.13,2.060,COCCOCCC:7.120494161,,,,,[Li+].[N-](S(=O)(=O)F)S(=O)(=O)F:1,,,Aurbach,0.5,1,10,135
442,2 M LiFSI EME,99.08,2.036,COCCOCC:8.231397024,,,,,[Li+].[N-](S(=O)(=O)F)S(=O)(=O)F:2,,,Aurbach,0.5,1,10,135
443,2 M LiFSI F1EME,98.90,1.959,COCCOCC(F):8.186655751,,,,,[Li+].[N-](S(=O)(=O)F)S(=O)(=O)F:2,,,Aurbach,0.5,1,10,135
444,2 M LiFSI F2EME,99.20,2.097,COCCOCC(F)(F):7.783803068,,,,,[Li+].[N-](S(=O)(=O)F)S(=O)(=O)F:2,,,Aurbach,0.5,1,10,135
445,2 M LiFSI F3EME,99.50,2.301,COCCOCC(F)(F)(F):7.199494151,,,,,[Li+].[N-](S(=O)(=O)F)S(=O)(=O)F:2,,,Aurbach,0.5,1,10,135
446,2 M LiFSI TMM (TMOF),99.70,2.523,COC(OC)OC:9.140595552,,,,,[Li+].[N-](S(=O)(=O)F)S(=O)(=O)F:2,,,Aurbach,0.5,1,10,Rok
447,1 M LiTFSI TMM,96.90,1.509,COC(OC)OC:9.140595552,,,,,[Li+].C(F)(F)(F)S(=O)(=O)[N-]S(=O)(=O)C(F)(F)F:1,,,Aurbach,0.5,1,10,Rok
448,1 M LiTFSI DMM,96.29,1.431,COCOC:9.631602308,,,,,[Li+].C(F)(F)(F)S(=O)(=O)[N-]S(=O)(=O)C(F)(F)F:1,,,Aurbach,0.5,1,10,Rok
449,1 M LiFSI TEM (TEOF),98.30,1.770,CCOC(OCC)OCC:6.012145749,,,,,[Li+].[N-](S(=O)(=O)F)S(=O)(=O)F:1,,,Aurbach,0.5,1,10,Rok
450,"1 M LiFSI 11DPM (1,1-dipropoxy methane)",98.23,1.752,CCCOCOCCC:6.278366112,,,,,[Li+].[N-](S(=O)(=O)F)S(=O)(=O)F:1,,,Aurbach,0.5,1,10,Rok
451,"1 M LiFSI 11DBM (1,1-dibutoxy methane)",95.92,1.389,CCCCOCOCCCC:5.229329173,,,,,[Li+].[N-](S(=O)(=O)F)S(=O)(=O)F:1,,,Aurbach,0.5,1,10,Rok
452,"1 LiFSI - 1.6 Cl-TME - 3 TTE (ClTME: 2-chlro-1,1,1-trimethoxy ethane)",90.06,1.003, COC(CCl)(OC)OC:1.6,FC(F)C(F)(F)COC(F)(F)C(F)F:3,,,,[Li+].[N-](S(=O)(=O)F)S(=O)(=O)F:1,,,Aurbach,0.5,1,10,Rok
453,"1 M LiFSI TME (1,1,2-trimethoxy ethane)",95.49,1.346,COCC(OC)OC:9.546400333,,,,,[Li+].[N-](S(=O)(=O)F)S(=O)(=O)F:1,,,Aurbach,0.5,1,10,Rok
454,"1 M LiFSI 1,5-DMP (1,5-dimethoxy pentane)",99.04,2.018,COCCCCCOC:6.376701967,,,,,[Li+].[N-](S(=O)(=O)F)S(=O)(=O)F:1,,,Aurbach,0.5,1,10,Rok
455,2 M LiFSI F2DEE,99.50,2.301,C(F)(F)COCCOCC:7.148602714,,,,,[Li+].[N-](S(=O)(=O)F)S(=O)(=O)F:2,,,Aurbach,0.5,1,10,Rok
456,2 M LiFSI F3DEE,99.38,2.208,FC(F)(F)COCCOCC:6.21558194112043,,,,,[Li+].[N-](S(=O)(=O)F)S(=O)(=O)F:2,,,Aurbach,0.5,1,10,Rok
457,2 M LiFSI F4DEE,99.50,2.301,FC(F)COCCOCC(F)(F):6.52151046597244,,,,,[Li+].[N-](S(=O)(=O)F)S(=O)(=O)F:2,,,Aurbach,0.5,1,10,Rok
458,2 M LiFSI F5DEE,99.52,2.319,FC(F)COCCOCC(F)(F)(F):6.19798973728211,,,,,[Li+].[N-](S(=O)(=O)F)S(=O)(=O)F:2,,,Aurbach,0.5,1,10,Rok
459,2 M LiFSI MPE,99.37,2.201,COCCOCCC:7.120494161,,,,,[Li+].[N-](S(=O)(=O)F)S(=O)(=O)F:2,,,Aurbach,0.5,1,10,Rok
460,2 M LiFSI F2MPE,99.26,2.131,COCCOCC(F)(F)C:6.966787753,,,,,[Li+].[N-](S(=O)(=O)F)S(=O)(=O)F:2,,,Aurbach,0.5,1,10,Rok
461,2 M LiFSI F3MPE,98.96,1.983,COCCOCCC(F)(F)(F):6.766960967,,,,,[Li+].[N-](S(=O)(=O)F)S(=O)(=O)F:2,,,Aurbach,0.5,1,10,Rok
462,2 M LiFSI F4MPE,99.63,2.432,COCCOCC(F)(F)C(F)(F):6.642124638,,,,,[Li+].[N-](S(=O)(=O)F)S(=O)(=O)F:2,,,Aurbach,0.5,1,10,Rok
463,2 M LiFSI F5MPE,99.44,2.252,COCCOCC(F)(F)C(F)(F)(F):6.24099164,,,,,[Li+].[N-](S(=O)(=O)F)S(=O)(=O)F:2,,,Aurbach,0.5,1,10,Rok
464,2 M LiFSI MiPE,99.26,2.131,COCCOC(C)C:7.361651718,,,,,[Li+].[N-](S(=O)(=O)F)S(=O)(=O)F:2,,,Aurbach,0.5,1,10,Rok
465,2 M LiFSI F3MiPE,99.32,2.167,COCCOC(C)C(F)(F)(F):6.622131862,,,,,[Li+].[N-](S(=O)(=O)F)S(=O)(=O)F:2,,,Aurbach,0.5,1,10,Rok
466,1 LiFSI - 1.2 DME - 3 MtBE (MtBE: 1-methoxy-2-tert-butoxy ethane),98.98,1.991,COCCOC:1.2,COCCOC(C)(C)C:3,,,,[Li+].[N-](S(=O)(=O)F)S(=O)(=O)F:1,,,Aurbach,0.5,1,10,Rok
467,1 LiFSI - 1.2 DME - 3 F6MtBE,99.58,2.377,COCCOC:1.2,COCCOC(C(F)(F)(F))(C(F)(F)(F))C:3,,,,[Li+].[N-](S(=O)(=O)F)S(=O)(=O)F:1,,,Aurbach,0.5,1,10,Rok
468,1 LiFSI - 1.2 DME - 3 F9MtBE,99.50,2.301,COCCOC:1.2,COCCOC(C(F)(F)(F))(C(F)(F)(F))C(F)(F)(F):3,,,,[Li+].[N-](S(=O)(=O)F)S(=O)(=O)F:1,,,Aurbach,0.5,1,10,Rok
469,1 M LiFSI MBE-Toluene (1:1 vol),99.51,2.310,CCCCOC:4.22007941,CC1=CC=CC=C1:4.704797048,,,,[Li+].[N-](S(=O)(=O)F)S(=O)(=O)F:1,,,Aurbach,0.5,1,10,136
470,1 M LiFSI MTBE-TTE (1:2 vol),99.57,2.367,CC(C)(C)OC:2.798260541,FC(F)C(F)(F)COC(F)(F)C(F)F:4.40160518,,,,[Li+].[N-](S(=O)(=O)F)S(=O)(=O)F:1,,,Aurbach,0.5,1,10,136
471,1 M LiFSI MTBE-Toluene (1:1 vol),99.64,2.444,CC(C)(C)OC:4.197390811,CC1=CC=CC=C1:4.704797048,,,,[Li+].[N-](S(=O)(=O)F)S(=O)(=O)F:1,,,Aurbach,0.5,1,10,136
472,1 M LiFSI DBE-Toluene (1:1 vol),99.70,2.523,CCCCOCCCC:2.956535094,CC1=CC=CC=C1:4.704797048,,,,[Li+].[N-](S(=O)(=O)F)S(=O)(=O)F:1,,,Aurbach,0.5,1,10,136
473,1 M LiFSI PyTFSA,99.85,2.824,C(F)(F)(F)S(=O)(=O)N1CCCC1:6.398897421,,,,,[Li+].[N-](S(=O)(=O)F)S(=O)(=O)F:1,,,Aurbach,0.5,1,10,137
474,1 M LiFSI PiTFSA,99.49,2.292,C(F)(F)(F)S(=O)(=O)N1CCCCC1:5.986369497,,,,,[Li+].[N-](S(=O)(=O)F)S(=O)(=O)F:1,,,Aurbach,0.5,1,10,137
475,1 M LiFSI MoTFSA,97.88,1.674,C(F)(F)(F)S(=O)(=O)N1CCOCC1:5.930656934,,,,,[Li+].[N-](S(=O)(=O)F)S(=O)(=O)F:1,,,Aurbach,0.5,1,10,137
476,1.8 M LiFSI DMSA,90.81,1.037,CN(C)S(=O)(=O)C:9.40164001,,,,,[Li+].[N-](S(=O)(=O)F)S(=O)(=O)F:1.8,,,Aurbach,0.5,1,10,137
477,"1 M LiFSI 1,3-PS",87.16,0.891,O=S1(OCCC1)=O:11.39675782,,,,,[Li+].[N-](S(=O)(=O)F)S(=O)(=O)F:1,,,Aurbach,0.5,1,10,137
478,"1 M LiFSI 1,4-BS",86.15,0.859,O=S1(=O)CCCCO1:9.774546523,,,,,[Li+].[N-](S(=O)(=O)F)S(=O)(=O)F:1,,,Aurbach,0.5,1,10,137
479,1 m LiFSI DMTFSA,97.00,1.523,CN(C)S(=O)(=O)C(F)(F)(F):5.64525234278,,,,,[Li+].[N-](S(=O)(=O)F)S(=O)(=O)F:1,,,Aurbach,0.5,0.5,10,138
480,2.5 m LiFSI + 0.2 m LiPF6 DMTFSA,99.03,2.013,CN(C)S(=O)(=O)C(F)(F)(F):5.64525234278,,,,,[Li+].[N-](S(=O)(=O)F)S(=O)(=O)F:2.5,[Li+].F[P-](F)(F)(F)(F)F:0.2,,Cycle,0.5,0.5,400,138
481,"1 M LiTFSI MP:FEC (7:3, v)",97.20,1.553,CCC(=O)OC:7.269322438,C1C(OC(=O)O1)F:4.112999038,,,,[Li+].C(F)(F)(F)S(=O)(=O)[N-]S(=O)(=O)C(F)(F)F:1,,,Aurbach,0.5,1,10,139
482,"D2 + 5 M LHCE (2:1, m)",98.20,1.745,CCC(=O)OC:7.269322438,C1C(OC(=O)O1)F:4.112999038,C(C(F)(F)F)OC(C(F)F)(F)F:10.76355566,,,[Li+].C(F)(F)(F)S(=O)(=O)[N-]S(=O)(=O)C(F)(F)F:5,,,Aurbach,0.5,1,10,139
483,"PhOCF3 + 5 M LHCE (2:1, m)",98.70,1.886,CCC(=O)OC:7.269322438,C1C(OC(=O)O1)F:4.112999038,C1=CC=C(C=C1)OC(F)(F)F:13.28357288,,,[Li+].C(F)(F)(F)S(=O)(=O)[N-]S(=O)(=O)C(F)(F)F:5,,,Aurbach,0.5,1,10,139
484,LiFSI:DME:TTE (1:1.1:2.2),99.40,2.222,COCCOC:1.1,FC(F)C(F)(F)COC(F)(F)C(F)F:2.2,,,,[Li+].[N-](S(=O)(=O)F)S(=O)(=O)F:1,,,Aurbach,0.5,1,50,140
485,LiFSI:DME:TFMB (1:1.1:2.2),99.70,2.523,COCCOC:1.1,C1=CC=C(C=C1)OC(F)(F)F:2.2,,,,[Li+].[N-](S(=O)(=O)F)S(=O)(=O)F:1,,,Aurbach,0.5,1,50,140
486,LiFSI:DME:TFT (1:1.1:2.2),99.80,2.699,COCCOC:1.1,C1=CC=C(C=C1)C(F)(F)F:2.2,,,,[Li+].[N-](S(=O)(=O)F)S(=O)(=O)F:1,,,Aurbach,0.5,1,50,140
487,"1 M LiFSI TEP:TTE (1:3, v)",98.60,1.854,CCOP(=O)(OCC)OCC:1.471290618,FC(F)C(F)(F)COC(F)(F)C(F)F:4.951805827,,,,[Li+].[N-](S(=O)(=O)F)S(=O)(=O)F:1,,,Aurbach,0.5,1,10,141
488,"6.6 M LiFSI DMEP:TTE (1:4, v)",98.10,1.721,CCOP(=O)(OCC)COCCOC:0.9195199045,FC(F)C(F)(F)COC(F)(F)C(F)F:5.281926216,,,,[Li+].[N-](S(=O)(=O)F)S(=O)(=O)F:6.6,,,Aurbach,0.5,1,10,141
489,"6.6 M LiFSI DMEP:TTE (1:4, v) + 5 vol% PFPN",99.55,2.347,CCOP(=O)(OCC)COCCOC:0.9195199045,FC(F)C(F)(F)COC(F)(F)C(F)F:5.281926216,CCOP1(=NP(=NP(=N1)(F)F)(F)F)F:0.2836466781,,,[Li+].[N-](S(=O)(=O)F)S(=O)(=O)F:6.6,,,Aurbach,0.5,1,10,141
490,"1 M LiTFSI FEC:1,2-FB (2:1, v)",99.76,2.620,C1C(OC(=O)O1)F:9.139997863,C1=CC=C(C(=C1)F)F:3.389137231,,,,[Li+].C(F)(F)(F)S(=O)(=O)[N-]S(=O)(=O)C(F)(F)F:1,,,Aurbach,0.5,1,10,142
491,"1 M LiTFSI MOX:DMC (1:1, v) + 0.2 M LiNO3",98.40,1.796,CN1CCOC1=O:5.786350148,COC(=O)OC:5.939297054,,,,[Li+].C(F)(F)(F)S(=O)(=O)[N-]S(=O)(=O)C(F)(F)F:1,[Li+].[N+](=O)([O-])[O-]:0.2,,Cycle,1,1,200,143
492,"1 M LiPF6 EA:FEC (10:1, v)",97.49,1.600,O=C(OCC)C:9.307182421,C1C(OC(=O)O1)F:1.246363345,,,,[Li+].F[P-](F)(F)(F)(F)F:1,,,Aurbach,0.5,1,10,144
493,"1 M LiPF6 EA:FEC (10:1, v) + 2 vt% 1,3-PS",98.24,1.754,O=C(OCC)C:9.307182421,C1C(OC(=O)O1)F:1.246363345,O=S1(OCCC1)=O:0.2279351564,,,[Li+].F[P-](F)(F)(F)(F)F:1,,,Aurbach,0.5,1,10,144
494,1 M LiFSI MODOL,99.10,2.046,COC1OCCO1:10.48991354,,,,,[Li+].[N-](S(=O)(=O)F)S(=O)(=O)F:1,,,Aurbach,1,1,10,145
495,3 M LiFSI MODOL,99.36,2.194,COC1OCCO1:10.48991354,,,,,[Li+].[N-](S(=O)(=O)F)S(=O)(=O)F:3,,,Aurbach,1,1,10,145
496,5 M LiFSI MODOL,99.25,2.125,COC1OCCO1:10.48991354,,,,,[Li+].[N-](S(=O)(=O)F)S(=O)(=O)F:5,,,Aurbach,1,1,10,145
497,6 M LiFSI TEP,97.10,1.538,CCOP(=O)(OCC)OCC:5.88516247330541,,,,,[Li+].[N-](S(=O)(=O)F)S(=O)(=O)F:6,,,Aurbach,0.5,1,10,146
498,"1.4 M LiFSI TEP/TTE (1:3, mol)",99.70,2.523,CCOP(=O)(OCC)OCC:1.6018,FC(F)C(F)(F)COC(F)(F)C(F)F:4.8054,,,,[Li+].[N-](S(=O)(=O)F)S(=O)(=O)F:1.4,,,Aurbach,0.5,1,10,146
499,"1 M LiFSI, 3 wt% LiNO3 in THP/FEC (95:5, v:v)",98.70,1.886,C1CCOCC1:9.706257982,C1C(OC(=O)O1)F:0.6854998397,,,,[Li+].[N-](S(=O)(=O)F)S(=O)(=O)F:1,[Li+].[N+](=O)([O-])[O-]:0.4767672226,,Aurbach,0.5,0.5,10,147
500,"1 M LiFSI DME:TTE (1:9, v)",99.50,2.301,COCCOC:0.9631602308,FC(F)C(F)(F)COC(F)(F)C(F)F:5.942166993,,,,[Li+].[N-](S(=O)(=O)F)S(=O)(=O)F:1,,,Aurbach,0.5,1,10,148
501,"1 M LiFSI DME:DEE:Diglyme:TTE (5:2.5:2.5:90, v)",99.45,2.260,COCCOC:0.4815801154,CCOCCOCC:0.1781301831,COCCOCCOC:0.1745919356,FC(F)C(F)(F)COC(F)(F)C(F)F:5.942166993,,[Li+].[N-](S(=O)(=O)F)S(=O)(=O)F:1,,,Aurbach,0.5,1,10,148
502,"1 M LiFSI DME:DEE:Diglyme:TTE:BTFE (5:2.5:2.5:45:45, v)",99.57,2.367,COCCOC:0.4815801154,CCOCCOCC:0.1781301831,COCCOCCOC:0.1745919356,FC(F)C(F)(F)COC(F)(F)C(F)F:2.971083496,C(C(F)(F)F)OCC(F)(F)F:3.470055802,[Li+].[N-](S(=O)(=O)F)S(=O)(=O)F:1,,,Aurbach,0.5,1,10,148
503,"1 M LiFSI F3:F4:F5:F6 (25:25:25:25, v)",99.58,2.377,FC(F)(F)COCCOCC:1.55389548528011,FC(F)COCCOCC(F)(F):1.63037761649311,FC(F)COCCOCC(F)(F)(F):1.54949743432053,FC(F)(F)COCCOCC(F)(F)(F):1.54782331817941,,[Li+].[N-](S(=O)(=O)F)S(=O)(=O)F:1,,,Aurbach,0.5,1,10,148
504,"1 M LiFSI EMC:TTE (15:85, v)",99.53,2.328,CCOC(=O)OC:1.449512026,FC(F)C(F)(F)COC(F)(F)C(F)F:5.612046604,,,,[Li+].[N-](S(=O)(=O)F)S(=O)(=O)F:1,,,Aurbach,0.5,1,10,148
505,"1 M LiFSI EMC:DMC:DEC:TTE (7.5:3.75:3.75:85, v)",99.46,2.265,CCOC(=O)OC:0.7247560132,COC(=O)OC:0.445447279,O=C(OCC)OCC:0.3095107085,FC(F)C(F)(F)COC(F)(F)C(F)F:5.612046604,,[Li+].[N-](S(=O)(=O)F)S(=O)(=O)F:1,,,Aurbach,0.5,1,10,148
506,"1 M LiFSI EMC:DMC:DEC:TTE:BTFE (7.5:3.75:3.75:42.5:42.5, v)",99.54,2.334,CCOC(=O)OC:0.7247560132,COC(=O)OC:0.445447279,O=C(OCC)OCC:0.3095107085,FC(F)C(F)(F)COC(F)(F)C(F)F:2.806023302,C(C(F)(F)F)OCC(F)(F)F:3.277274924,[Li+].[N-](S(=O)(=O)F)S(=O)(=O)F:1,,,Aurbach,0.5,1,10,148
507,"1 M LiFSI DME:TTE (1:9, v)",97.08,1.535,COCCOC:0.9631602308,FC(F)C(F)(F)COC(F)(F)C(F)F:5.942166993,,,,[Li+].[N-](S(=O)(=O)F)S(=O)(=O)F:1,,,Aurbach,1,1,10,148
508,"1 M LiFSI DME:DEE:Diglyme:TTE (5:2.5:2.5:90, v)",98.89,1.955,COCCOC:0.4815801154,CCOCCOCC:0.1781301831,COCCOCCOC:0.1745919356,FC(F)C(F)(F)COC(F)(F)C(F)F:5.942166993,,[Li+].[N-](S(=O)(=O)F)S(=O)(=O)F:1,,,Aurbach,1,1,10,148
