Repository: JerryHanceSu/S4-website

File: cond_dataset.csv (part 2 of 3)
Electrolyte,Ionic Conductivity,LIC,Solvent_1,Solvent_2,Solvent_3,Solvent_4,Solvent_5,Salt_1,Salt_2,Salt_3,Temperature,Reference
1.4 M LiFSI/EA:FB (1:3),2.49,0.4,O=C(OCC)C:2.62934,C1=CC=C(C=C1)F:7.88803,,,,[Li+].[N-](S(=O)(=O)F)S(=O)(=O)F:1.4,,,25.0,71
2.7 M LiFSI/EA:TTE (1:0.5),2.57,0.41,O=C(OCC)C:5.76681,FC(F)C(F)(F)COC(F)(F)C(F)F:2.8834,,,,[Li+].[N-](S(=O)(=O)F)S(=O)(=O)F:2.7,,,25.0,71
2.0 M LiFSI/EA:TTE (1:1),2.47,0.39,O=C(OCC)C:4.01387,FC(F)C(F)(F)COC(F)(F)C(F)F:4.01387,,,,[Li+].[N-](S(=O)(=O)F)S(=O)(=O)F:2,,,25.0,71
1.3 M LiFSI/EA:TTE (1:2),1.54,0.19,O=C(OCC)C:2.49628,FC(F)C(F)(F)COC(F)(F)C(F)F:4.99256,,,,[Li+].[N-](S(=O)(=O)F)S(=O)(=O)F:1.3,,,25.0,71
0.9 M LiFSI/PC,8.63,0.94,CC1COC(=O)O1:11.7545646892877,,,,,[Li+].[N-](S(=O)(=O)F)S(=O)(=O)F:0.9,,,25.0,71
1.7 M LiFSI/PC,6.02,0.78,CC1COC(=O)O1:11.7545646892877,,,,,[Li+].[N-](S(=O)(=O)F)S(=O)(=O)F:1.7,,,25.0,71
2.4 M LiFSI/PC,3.72,0.57,CC1COC(=O)O1:11.7545646892877,,,,,[Li+].[N-](S(=O)(=O)F)S(=O)(=O)F:2.4,,,25.0,71
2.9 M LiFSI/PC,2.75,0.44,CC1COC(=O)O1:11.7545646892877,,,,,[Li+].[N-](S(=O)(=O)F)S(=O)(=O)F:2.9,,,25.0,71
1.7 M LiFSI/PC:PFB (1:0.5),3.34,0.52,CC1COC(=O)O1:6.97503,CC(F)(F)CC(F)(F)F:3.48751,,,,[Li+].[N-](S(=O)(=O)F)S(=O)(=O)F:1.7,,,25.0,71
1.1 M LiFSI/PC:PFB (1:1),5.4,0.73,CC1COC(=O)O1:4.95875,CC(F)(F)CC(F)(F)F:4.95875,,,,[Li+].[N-](S(=O)(=O)F)S(=O)(=O)F:1.1,,,25.0,71
0.6 M LiFSI/PC:PFB (1:2),5.44,0.74,CC1COC(=O)O1:3.14214,CC(F)(F)CC(F)(F)F:6.28428,,,,[Li+].[N-](S(=O)(=O)F)S(=O)(=O)F:0.6,,,25.0,71
3.3 M LiFSI/PC:FB (1:0.5),1.46,0.16,CC1COC(=O)O1:7.56537,C1=CC=C(C=C1)F:3.78269,,,,[Li+].[N-](S(=O)(=O)F)S(=O)(=O)F:3.3,,,25.0,71
1.6 M LiFSI/PC:FB (1:1),4.38,0.64,CC1COC(=O)O1:5.57759,C1=CC=C(C=C1)F:5.57759,,,,[Li+].[N-](S(=O)(=O)F)S(=O)(=O)F:1.6,,,25.0,71
0.8 M LiFSI/PC:FB (1:2),5.97,0.78,CC1COC(=O)O1:3.65624,C1=CC=C(C=C1)F:7.31249,,,,[Li+].[N-](S(=O)(=O)F)S(=O)(=O)F:0.8,,,25.0,71
2.1 M LiFSI/PC:TTE (1:0.5),1.61,0.21,CC1COC(=O)O1:6.21878,FC(F)C(F)(F)COC(F)(F)C(F)F:3.10939,,,,[Li+].[N-](S(=O)(=O)F)S(=O)(=O)F:2.1,,,25.0,71
1.4 M LiFSI/PC:TTE (1:1),2.02,0.31,CC1COC(=O)O1:4.22774,FC(F)C(F)(F)COC(F)(F)C(F)F:4.22774,,,,[Li+].[N-](S(=O)(=O)F)S(=O)(=O)F:1.4,,,25.0,71
0.8 M LiFSI/PC:TTE (1:2),1.64,0.21,CC1COC(=O)O1:2.57737,FC(F)C(F)(F)COC(F)(F)C(F)F:5.15472,,,,[Li+].[N-](S(=O)(=O)F)S(=O)(=O)F:0.8,,,25.0,71
0.9 M LiFSI/EC,7.02,0.85,C1COC(=O)O1:14.9894392587041,,,,,[Li+].[N-](S(=O)(=O)F)S(=O)(=O)F:0.9,,,25.0,71
2.4 M LiFSI/EC,5.24,0.72,C1COC(=O)O1:14.9894392587041,,,,,[Li+].[N-](S(=O)(=O)F)S(=O)(=O)F:2.4,,,25.0,71
3.5 M LiFSI/EC,2.15,0.33,C1COC(=O)O1:14.9894392587041,,,,,[Li+].[N-](S(=O)(=O)F)S(=O)(=O)F:3.5,,,25.0,71
4.6 M LiFSI/EC,1.28,0.11,C1COC(=O)O1:14.9894392587041,,,,,[Li+].[N-](S(=O)(=O)F)S(=O)(=O)F:4.6,,,25.0,71
2.0 M LiFSI in DME,6.79,0.83,COCCOC:9.63160230803373,,,,,[Li+].[N-](S(=O)(=O)F)S(=O)(=O)F:2,,,25.0,72
2.0 M LiFSI in DEE,6.43,0.81,CCOCCOCC:7.12520732491622,,,,,[Li+].[N-](S(=O)(=O)F)S(=O)(=O)F:2,,,25.0,72
2.0 M LiFSI in DPE,2.72,0.43,CC(C)OCCOC(C)C:5.60783455520298,,,,,[Li+].[N-](S(=O)(=O)F)S(=O)(=O)F:2,,,25.0,72
2.0 M LiFSI in DEP,1.51,0.18,CCOCC(C)OCC:6.27846109623444,,,,,[Li+].[N-](S(=O)(=O)F)S(=O)(=O)F:2,,,25.0,72
"LiFSI:DMDC 1:2 (molar ratio), no additive",7.12,0.85,COC(=O)OC(=O)OC:2,,,,,[Li+].[N-](S(=O)(=O)F)S(=O)(=O)F:1,,,22.0,73
"LiFSI:DMDC 2:3 (molar ratio), no additive",4.51,0.65,COC(=O)OC(=O)OC:3,,,,,[Li+].[N-](S(=O)(=O)F)S(=O)(=O)F:2,,,22.0,73
"LiFSI:DMDC 4:5 (molar ratio), no additive",3.15,0.5,COC(=O)OC(=O)OC:5,,,,,[Li+].[N-](S(=O)(=O)F)S(=O)(=O)F:4,,,22.0,73
LiFSI-DMDC/TTE 2/1 V/V bi-solvent electrolyte; LiFSI:DMDC 1:2,5.08,0.71,COC(=O)OC(=O)OC:2,FC(F)C(F)(F)COC(F)(F)C(F)F:0.708,,,,[Li+].[N-](S(=O)(=O)F)S(=O)(=O)F:1,,,22.0,73
LiFSI-DMDC/TTE 2/1 V/V bi-solvent electrolyte; LiFSI:DMDC 2:3,3.42,0.53,COC(=O)OC(=O)OC:3,FC(F)C(F)(F)COC(F)(F)C(F)F:1.062,,,,[Li+].[N-](S(=O)(=O)F)S(=O)(=O)F:2,,,22.0,73
LiFSI-DMDC/TTE 2/1 V/V bi-solvent electrolyte; LiFSI:DMDC 4:5,2.8,0.45,COC(=O)OC(=O)OC:5,FC(F)C(F)(F)COC(F)(F)C(F)F:1.770633716,,,,[Li+].[N-](S(=O)(=O)F)S(=O)(=O)F:4,,,22.0,73
0.2 M LiClO4 + 1.0 M LiFSI in FEC/EMC (3/7 v/v),7.97,0.9,C1C(OC(=O)O1)F:4.112999037,CCOC(=O)OC:6.764389457,,,,[Li+].[O-]Cl(=O)(=O)=O:0.2,[Li+].[N-](S(=O)(=O)F)S(=O)(=O)F:1,,25.0,74
0.4 M LiClO4 + 0.8 M LiFSI in FEC/EMC (3/7 v/v),7.4,0.87,C1C(OC(=O)O1)F:4.112999037,CCOC(=O)OC:6.764389457,,,,[Li+].[O-]Cl(=O)(=O)=O:0.4,[Li+].[N-](S(=O)(=O)F)S(=O)(=O)F:0.8,,25.0,74
0.6 M LiClO4 + 0.6 M LiFSI in FEC/EMC (3/7 v/v),6.78,0.83,C1C(OC(=O)O1)F:4.112999037,CCOC(=O)OC:6.764389457,,,,[Li+].[O-]Cl(=O)(=O)=O:0.6,[Li+].[N-](S(=O)(=O)F)S(=O)(=O)F:0.6,,25.0,74
0.8 M LiClO4 + 0.4 M LiFSI in FEC/EMC (3/7 v/v),6.26,0.8,C1C(OC(=O)O1)F:4.112999037,CCOC(=O)OC:6.764389457,,,,[Li+].[O-]Cl(=O)(=O)=O:0.8,[Li+].[N-](S(=O)(=O)F)S(=O)(=O)F:0.4,,25.0,74
1.0 M LiClO4 + 0.2 M LiFSI in FEC/EMC (3/7 v/v),5.53,0.74,C1C(OC(=O)O1)F:4.112999037,CCOC(=O)OC:6.764389457,,,,[Li+].[O-]Cl(=O)(=O)=O:1,[Li+].[N-](S(=O)(=O)F)S(=O)(=O)F:0.2,,25.0,74
"1 M LiBF4 + 1 M LiDFOB in tFEP/FEC (1:2, vol %)",3.03,0.48,CCOC(=O)CC(F)(F)F:2.545376895,C1C(OC(=O)O1)F:9.13999786,,,,[Li+].F[B-](F)(F)(F):1,[Li+].[B-]1(OC(=O)C(=O)O1)(F)F:1,,25.0,75
"1 M LiBF4 + 1 M LiDFOB in mFEP/FEC (1:2, vol %)",3.2,0.51,CCOC(=O)C(C)F:2.766677767,C1C(OC(=O)O1)F:9.13999787,,,,[Li+].F[B-](F)(F)(F):1,[Li+].[B-]1(OC(=O)C(=O)O1)(F)F:1,,25.0,75
"1 M LiBF4 + 1 M LiDFOB in pFEP/FEC (1:2, vol %)",1.19,0.08,CCOC(=O)C(C(F)(F)F)(F)F:2.254269055,C1C(OC(=O)O1)F:9.13999788,,,,[Li+].F[B-](F)(F)(F):1,[Li+].[B-]1(OC(=O)C(=O)O1)(F)F:1,,25.0,75
1 M LiBF4 + 1 M LiDFOB in pure tFEP,0.54,-0.27,CCOC(=O)CC(F)(F)F:7.636130685,,,,,[Li+].F[B-](F)(F)(F):1,[Li+].[B-]1(OC(=O)C(=O)O1)(F)F:1,,25.0,75
1 M LiPF6 in AN,44.13,1.64,CC#N:19.14551566,,,,,[Li+].F[P-](F)(F)(F)(F)F:1,,,25.0,75
1 M LiFSI in AN,43.18,1.64,CC#N:19.14551567,,,,,[Li+].[N-](S(=O)(=O)F)S(=O)(=O)F:1,,,25.1,75
1 M LiTFSI in AN,34.15,1.53,CC#N:19.14551568,,,,,[Li+].C(F)(F)(F)S(=O)(=O)[N-]S(=O)(=O)C(F)(F)F:1,,,26.0,75
1 M LiClO4 in AN,29.16,1.46,CC#N:19.14551569,,,,,[Li+].[O-]Cl(=O)(=O)=O:1,,,25.2,75
1 M LiDFOB in AN,28.22,1.45,CC#N:19.14551570,,,,,[Li+].[B-]1(OC(=O)C(=O)O1)(F)F:1,,,27.0,75
1 M LiBF4 in AN,17.55,1.24,CC#N:19.14551571,,,,,[Li+].F[B-](F)(F)(F):1,,,25.3,75
1 M LiOTf in AN,10.32,1.01,CC#N:19.14551572,,,,,[Li+].[O-]S(=O)(=O)C(F)(F)F:1,,,28.0,75
0.5 M LiTFSI in FEC,3.27,0.52,C1C(OC(=O)O1)F:13.70999679,,,,,[Li+].C(F)(F)(F)S(=O)(=O)[N-]S(=O)(=O)C(F)(F)F:0.5,,,25.0,77
0.1 M LiTFSI in FEC:FB (2:8 by volume),0.72,-0.14,C1C(OC(=O)O1)F:2.741999358,C1=CC=C(C=C1)F:8.491155048,,,,[Li+].C(F)(F)(F)S(=O)(=O)[N-]S(=O)(=O)C(F)(F)F:0.1,,,25.0,77
1.5 M LiTFSI in TEP,4.14,0.62,CCOP(=O)(OCC)OCC:5.88516247330541,,,,,[Li+].C(F)(F)(F)S(=O)(=O)[N-]S(=O)(=O)C(F)(F)F:1.5,,,25.0,78
1.5 M LiTFSI in TEP with 0.47 wt% LiNO3,4.07,0.61,CCOP(=O)(OCC)OCC:5.88516247330541,,,,,[Li+].C(F)(F)(F)S(=O)(=O)[N-]S(=O)(=O)C(F)(F)F:1.5,[Li+].[N+](=O)([O-])[O-]:0.1024276215,,25.0,78
1.5 M LiTFSI in TEP with 5.00 wt% DME,4.6,0.66,CCOP(=O)(OCC)OCC:5.88516247330541,COCCOC:0.7569865623,,,,[Li+].C(F)(F)(F)S(=O)(=O)[N-]S(=O)(=O)C(F)(F)F:1.5,,,25.0,78
1.5 M LiTFSI in TEP with 4.53 wt% DME and 0.47 wt% LiNO3,4.31,0.63,CCOP(=O)(OCC)OCC:5.88516247330541,COCCOC:0.7569865623,,,,[Li+].C(F)(F)(F)S(=O)(=O)[N-]S(=O)(=O)C(F)(F)F:1.5,[Li+].[N+](=O)([O-])[O-]:0.1024276215,,25.0,78
"1 M LiFSI BTP/5FB (BTP: 1,3-bis(trimethylsilyloxy)propane; FB: fluorobenzene; mole ratio BTP:FB = 1:5)",1.6,0.2,C[Si](C)(C)OCCCO[Si](C)(C)C:1.3632714621122,C1=CC=C(C=C1)F:6.816357310561,,,,[Li+].[N-](S(=O)(=O)F)S(=O)(=O)F:1,,,25.0,80
"1 M LiFSI BTP/5DCE (BTP: 1,3-bis(trimethylsilyloxy)propane; DCE: 1,2-dichloroethane; mole ratio BTP:DCE = 1:5)",2.3,0.36,C[Si](C)(C)OCCCO[Si](C)(C)C:1.51908,C(CCl)Cl:7.59542,,,,[Li+].[N-](S(=O)(=O)F)S(=O)(=O)F:1,,,25.0,80
"LiFSI/DME/TTE (1:1.2:3, mole ratio)",2.4,0.38,COCCOC:1.2,FC(F)C(F)(F)COC(F)(F)C(F)F:3,,,,[Li+].[N-](S(=O)(=O)F)S(=O)(=O)F:1,,,25.0,80
"LiFSI/DMC/TTE (1:1.5:1.5, mole ratio)",1.7,0.23,COC(=O)OC:1.5,FC(F)C(F)(F)COC(F)(F)C(F)F:1.5,,,,[Li+].[N-](S(=O)(=O)F)S(=O)(=O)F:1,,,25.0,80
"1 M LiFSI in 1,4-dioxane",1.2,0.08,O1CCOCC1:10.3789288162146,,,,,[Li+].[N-](S(=O)(=O)F)S(=O)(=O)F:1,,,25.0,80
"0.5 M LiFSI in 1,4-dioxane",0.54,-0.27,O1CCOCC1:10.3789288162146,,,,,[Li+].[N-](S(=O)(=O)F)S(=O)(=O)F:0.5,,,25.0,80
1.2 M LiPF6 in EC:EMC (3:7 vol/vol),8.18,0.91,C1COC(=O)O1:4.496831778,CCOC(=O)OC:6.764389457,,,,[Li+].F[P-](F)(F)(F)(F)F:1.2,,,25.0,81
1.2 M LiPF6 in FEC:EMC (3:7 vol/vol),9.42,0.97,C1C(OC(=O)O1)F:4.112999037,CCOC(=O)OC:6.764389457,,,,[Li+].F[P-](F)(F)(F)(F)F:1.2,,,25.0,81
1.2 M LiPF6 in DFEC:EMC (3:7 vol/vol),7.72,0.89,FC1OC(=O)OC1F:3.676233474,CCOC(=O)OC:6.764389457,,,,[Li+].F[P-](F)(F)(F)(F)F:1.2,,,25.0,81
1.2 M LiPF6 in TFPC:EMC (3:7 vol/vol),7.36,0.87,O=C1OCC(C(F)(F)F)O1:2.987312572,CCOC(=O)OC:6.764389457,,,,[Li+].F[P-](F)(F)(F)(F)F:1.2,,,25.0,81
1.2 M LiPF6 in NPFEC:EMC (3:7 vol/vol),4.34,0.64,C1C(OC(=O)O1)CC(C(C(C(F)(F)F)(F)F)(F)F)(F)F:1.358907875,CCOC(=O)OC:6.764389457,,,,[Li+].F[P-](F)(F)(F)(F)F:1.2,,,25.0,81
LiFSI:DEE:TTE (1:1.6:3 molar ratio),7.22,0.86,CCOCCOCC:1.6,FC(F)C(F)(F)COC(F)(F)C(F)F:3,,,,[Li+].[N-](S(=O)(=O)F)S(=O)(=O)F:1,,,25.0,82
LiFSI:ClDEE:TTE (1:1.6:3 molar ratio),1.52,0.18,ClCCOCCOCCCl:1.6,FC(F)C(F)(F)COC(F)(F)C(F)F:3,,,,[Li+].[N-](S(=O)(=O)F)S(=O)(=O)F:1,,,25.0,82
LiFSI:FDEE:TTE (1:1.6:3 molar ratio),3.18,0.5,FCCOCCOCCF:1.6,FC(F)C(F)(F)COC(F)(F)C(F)F:3,,,,[Li+].[N-](S(=O)(=O)F)S(=O)(=O)F:1,,,25.0,82
0.3 M LiFSI in DME,6.19,0.79,COCCOC:9.631602308,,,,,[Li+].[N-](S(=O)(=O)F)S(=O)(=O)F:0.3,,,25.0,84
1 M LiFSI in DME,17.14,1.23,COCCOC:9.631602308,,,,,[Li+].[N-](S(=O)(=O)F)S(=O)(=O)F:1,,,25.0,84
5 M LiFSI in DME,7.3,0.86,COCCOC:9.631602308,,,,,[Li+].[N-](S(=O)(=O)F)S(=O)(=O)F:5,,,25.0,84
1 M LiFSI in DME/HFE (1:4 by vol.),4.45,0.65,COCCOC:1.9263204616,FC(F)C(F)(F)COC(F)(F)C(F)F:5.281926216,,,,[Li+].[N-](S(=O)(=O)F)S(=O)(=O)F:1,,,25.0,84
0.3 M LiFSI in DME/HFE (1:15.7 by vol.),0.85,-0.07,COCCOC:0.576742653173653,FC(F)C(F)(F)COC(F)(F)C(F)F:6.20705401131737,,,,[Li+].[N-](S(=O)(=O)F)S(=O)(=O)F:0.3,,,25.0,84
1 M LiTFSI in DOL/DME (1:1 by vol.),13.15,1.12,O1CCOC1:7.15462080509733,COCCOC:4.81580115401687,,,,[Li+].C(F)(F)(F)S(=O)(=O)[N-]S(=O)(=O)C(F)(F)F:1,,,25.0,84
1.25 m LiPF6 in DEC with 20% FEC and 5% VC,5.99,0.78,O=C(OCC)OCC:6.288471538,C1C(OC(=O)O1)F:2.61142796,C1=COC(=O)O1:0.7471086895,,,[Li+].F[P-](F)(F)(F)(F)F:1.25,,,25.0,87
"1.25 m LiPF6 in ethyl(2,2,2-trifluoroethyl) carbonate (asymF-DEC) with 20% FEC and 5% VC",5.52,0.74,O=C(OCC(F)(F)(F))OCC:5.547162502,C1C(OC(=O)O1)F:2.61142796,C1=COC(=O)O1:0.7471086895,,,[Li+].F[P-](F)(F)(F)(F)F:1.25,,,25.0,87
"1.25 m LiPF6 in bis(2,2,2-trifluoroethyl) carbonate (symF-DEC) with 20% FEC and 5% VC",1.67,0.22,O=C(OCC(F)(F)(F))OCC(F)(F)(F):5.089026366,C1C(OC(=O)O1)F:2.61142796,C1=COC(=O)O1:0.7471086895,,,[Li+].F[P-](F)(F)(F)(F)F:1.25,,,25.0,87
LiFSI:EmimFSI:None (1:2:0 mol/mol) (neat ionic liquid electrolyte FE),5.28,0.72,,,,,,[Li+].[N-](S(=O)(=O)F)S(=O)(=O)F:1,CCN1C=C[N+](=C1)C.[N-](S(=O)(=O)F)S(=O)(=O)F:2,,20.0,90
"LiFSI:EmimFSI:BnF (1:2:0.55 mol/mol) (locally concentrated ionic liquid electrolyte, FEF)",6.8,0.83,C1=CC=C(C=C1)F:0.55,,,,,[Li+].[N-](S(=O)(=O)F)S(=O)(=O)F:1,CCN1C=C[N+](=C1)C.[N-](S(=O)(=O)F)S(=O)(=O)F:2,,20.0,90
"LiFSI:EmimFSI:BnCF (1:2:0.55 mol/mol) (locally concentrated ionic liquid electrolyte, FECF)",6.1,0.79,C1=CC=C(C=C1)OC(F)(F)F:0.55,,,,,[Li+].[N-](S(=O)(=O)F)S(=O)(=O)F:1,CCN1C=C[N+](=C1)C.[N-](S(=O)(=O)F)S(=O)(=O)F:2,,20.0,90
"LiFSI:EmimFSI:BnOCF (1:2:0.55 mol/mol) (locally concentrated ionic liquid electrolyte, FEOCF)",6.38,0.8,C1=CC=C(C=C1)OC(F)(F)F:0.55,,,,,[Li+].[N-](S(=O)(=O)F)S(=O)(=O)F:1,CCN1C=C[N+](=C1)C.[N-](S(=O)(=O)F)S(=O)(=O)F:2,,20.0,90
"LiFSI:EmimFSI:BTFE (1:2:2 molar ratio), EmiBE; LiFSI concentration: 1.35 mol/L (at 20 °C)",9.46,0.98,C(C(F)(F)F)OCC(F)(F)F:2,,,,,[Li+].[N-](S(=O)(=O)F)S(=O)(=O)F:1,CCN1C=C[N+](=C1)C.[N-](S(=O)(=O)F)S(=O)(=O)F:2,,20.0,91
"LiFSI:Pyr14FSI:BTFE (1:2:2 molar ratio), PyrBE; LiFSI concentration: 1.20 mol/L (at 20 °C)",4.02,0.6,C(C(F)(F)F)OCC(F)(F)F:2,,,,,[Li+].[N-](S(=O)(=O)F)S(=O)(=O)F:1,CCCC[N+]1(CCCC1)C.[N-](S(=O)(=O)F)S(=O)(=O)F:2,,20.0,91
"LiFSI:EmimFSI 1:2 (0.243:0.757 mass ratio), FE",5.28,0.72,,,,,,[Li+].[N-](S(=O)(=O)F)S(=O)(=O)F:1,CCN1C=C[N+](=C1)C.[N-](S(=O)(=O)F)S(=O)(=O)F:2,,20.0,92
"LiFSI:EmimFSI:dFBn 1:2:2 (0.187:0.584:0.229 mass ratio), FEdF",8.84,0.95,C1=CC=C(C(=C1)F)F:2,,,,,[Li+].[N-](S(=O)(=O)F)S(=O)(=O)F:1,CCN1C=C[N+](=C1)C.[N-](S(=O)(=O)F)S(=O)(=O)F:2,,20.0,92
1 M LiPF6 in EC:DMC:FEC (10:10:1 by volume),9.91,1.0,C1COC(=O)O1:7.13782821904762,COC(=O)OC:5.65647338571429,C1C(OC(=O)O1)F:0.65285699,,,[Li+].F[P-](F)(F)(F)(F)F:1,,,25.0,96
1 M LiPF6 + 0.1 M LiTFA in EC:DMC:FEC (10:10:1 by volume),9.72,0.99,C1COC(=O)O1:7.13782821904762,COC(=O)OC:5.65647338571429,C1C(OC(=O)O1)F:0.65285699,,,[Li+].F[P-](F)(F)(F)(F)F:1,[Li+].C(=O)(C(F)(F)F)[O-]:0.1,,25.0,96
1 M LiPF6 + 0.1 M LiTFA + 0.1 M LiNO3 in EC:DMC:FEC (10:10:1 by volume),9.63,0.98,C1COC(=O)O1:7.13782821904762,COC(=O)OC:5.65647338571429,C1C(OC(=O)O1)F:0.65285699,,,[Li+].F[P-](F)(F)(F)(F)F:1,[Li+].[N+](=O)([O-])[O-]:0.1,[Li+].C(=O)(C(F)(F)F)[O-]:0.1,25.0,96
1.0 M LiFSI in FEC:FEMC:DME (3:3:2 v/v) + 0.5 wt% LiNO3,9.88,0.99,C1C(OC(=O)O1)F:5.14124879778226,COC(=O)OCC(F)(F)F:3.17877024291498,COCCOC:2.40790057700843,,,[Li+].[N-](S(=O)(=O)F)S(=O)(=O)F:1,[Li+].[N+](=O)([O-])[O-]:0.1027306019,,25.0,97
0.75 M LiFSI in FEC:FEMC:DME (3:3:2 v/v) + 0.5 wt% LiNO3,9.27,0.97,C1C(OC(=O)O1)F:5.14124879778226,COC(=O)OCC(F)(F)F:3.17877024291498,COCCOC:2.40790057700843,,,[Li+].[N-](S(=O)(=O)F)S(=O)(=O)F:0.75,[Li+].[N+](=O)([O-])[O-]:0.1027306019,,25.0,97
1.0 M LiFSI in FEC:FEMC (1:1 v/v),9.8,0.99,C1C(OC(=O)O1)F:6.854998397,COC(=O)OCC(F)(F)F:4.238360324,,,,[Li+].[N-](S(=O)(=O)F)S(=O)(=O)F:1,,,25.0,97
DEE-2:1 (molar ratio: 2:1 LiDFOB:18-crown-6 ether),0.06,-1.21,O1CCOCCOCCOCCOCCOCC1:1,,,,,[Li+].[B-]1(OC(=O)C(=O)O1)(F)F:2,,,25.0,98
DEE-4:1 (molar ratio: 4:1 LiDFOB:18-crown-6 ether),0.07,-1.18,O1CCOCCOCCOCCOCCOCC1:1,,,,,[Li+].[B-]1(OC(=O)C(=O)O1)(F)F:4,,,25.0,98
DEE-6:1 (molar ratio: 6:1 LiDFOB:18-crown-6 ether),0.07,-1.16,O1CCOCCOCCOCCOCCOCC1:1,,,,,[Li+].[B-]1(OC(=O)C(=O)O1)(F)F:6,,,25.0,98
DEE-8:1 (molar ratio: 8:1 LiDFOB:18-crown-6 ether),0.07,-1.15,O1CCOCCOCCOCCOCCOCC1:1,,,,,[Li+].[B-]1(OC(=O)C(=O)O1)(F)F:8,,,25.0,98
2 m LiFSI in DEE,11.13,1.05,CCOCCOCC:7.12520732491622,,,,,[Li+].[N-](S(=O)(=O)F)S(=O)(=O)F:2,,,25.0,99
4 m LiFSI in DEE,5.5,0.74,CCOCCOCC:7.12520732491622,,,,,[Li+].[N-](S(=O)(=O)F)S(=O)(=O)F:4,,,25.0,99
"2 M LiFSI PhH/DEE (1:1, v)",9.83,0.99,C1=CC=CC=C1:5.607476635,CCOCCOCC:3.5626036625,,,,[Li+].[N-](S(=O)(=O)F)S(=O)(=O)F:2,,,25.0,99
"BE: 1.2 M LiPF6 in FEC:EMC (1:5, vol%)",5.61,0.75,C1C(OC(=O)O1)F:2.28499946568101,CCOC(=O)OC:8.05284459130613,,,,[Li+].F[P-](F)(F)(F)(F)F:1.2,,,25.0,101
"AF: 1.2 M LiPF6 in FEC:FEMC (1:5, vol%)",2.31,0.36,C1C(OC(=O)O1)F:2.28499946568101,COC(=O)OCC(F)(F)F:7.0639338731444,,,,[Li+].F[P-](F)(F)(F)(F)F:1.2,,,25.0,101
AF-HCE: 4.5 M LiFSI in FEC/FEMC/TTE (1:5:2 vol%),2.08,0.32,C1C(OC(=O)O1)F:1.71374959926075,COC(=O)OCC(F)(F)F:5.2979504048583,FC(F)C(F)(F)COC(F)(F)C(F)F:1.6506019424169,,,[Li+].[N-](S(=O)(=O)F)S(=O)(=O)F:4.5,,,25.0,101
1 m LiTFSI in DOL/FEC (5/5 vol/vol),0.38,-0.42,O1CCOC1:7.154620805,C1C(OC(=O)O1)F:6.85499839704302,,,,[Li+].C(F)(F)(F)S(=O)(=O)[N-]S(=O)(=O)C(F)(F)F:1,,,25.0,102
1 m LiTFSI in DME/FEC (5/5 vol/vol),0.48,-0.32,COCCOC:4.815801154,C1C(OC(=O)O1)F:6.85499839704302,,,,[Li+].C(F)(F)(F)S(=O)(=O)[N-]S(=O)(=O)C(F)(F)F:1,,,25.0,102
1 m LiTFSI in G2/FEC (5/5 vol/vol),1.22,0.09,COCCOCCOC:3.491838712,C1C(OC(=O)O1)F:6.85499839704302,,,,[Li+].C(F)(F)(F)S(=O)(=O)[N-]S(=O)(=O)C(F)(F)F:1,,,25.0,102
1 m LiTFSI in G3/FEC (5/5 vol/vol),0.84,-0.07,COCCOCCOCCOCCOC:2.766088762,C1C(OC(=O)O1)F:6.85499839704302,,,,[Li+].C(F)(F)(F)S(=O)(=O)[N-]S(=O)(=O)C(F)(F)F:1,,,25.0,102
"1.0 M LiPF6 EC/DEC/TEP (1:1:1 by vol)+5 wt% FEC+2 wt% LiNO3, HSPE",7.71,0.89,C1COC(=O)O1:4.99647975290137,O=C(OCC)OCC:2.75120629814611,CCOP(=O)(OCC)OCC:1.96172082443514,C1C(OC(=O)O1)F:0.6007497753,,[Li+].F[P-](F)(F)(F)(F)F:1,[Li+].[N+](=O)([O-])[O-]:0.2,,25.0,104
"1.4M LiPF6 EC/DEC/TEP (1:1:1 by vol)+5 wt% FEC, SSPE",7.75,0.89,C1COC(=O)O1:4.99647975290137,O=C(OCC)OCC:2.75120629814611,CCOP(=O)(OCC)OCC:1.96172082443514,C1C(OC(=O)O1)F:0.6007497753,,[Li+].F[P-](F)(F)(F)(F)F:1.4,,,25.0,104
"1 M LiPF6 EC/DEC (1:1 by vol)+5 wt% FEC, CCE",8.68,0.94,C1COC(=O)O1:7.494719629,O=C(OCC)OCC:4.126809447,C1C(OC(=O)O1)F:0.6007497753,,,[Li+].F[P-](F)(F)(F)(F)F:1,,,25.0,104
1 M LiFSI in DME with 1% LiDFBP + 1% LiNO3,15.0,1.18,COCCOC:9.631602308,,,,,[Li+].[N-](S(=O)(=O)F)S(=O)(=O)F:1,[Li+].[P-](F)(F)12(OC(=O)C(=O)O1)OC(=O)C(=O)O2:0.05666812227,[Li+].[N+](=O)([O-])[O-]:0.2070297317,25.0,105
"1 M LiFSI in DME/DMCF3SA (3/7, v/v) with 1% LiDFBP + 1% LiNO3",6.8,0.83,COCCOC:2.88948069241012,CN(C)S(=O)(=O)C(F)(F)F:5.53203499858877,,,,[Li+].[N-](S(=O)(=O)F)S(=O)(=O)F:1,[Li+].[P-](F)(F)12(OC(=O)C(=O)O1)OC(=O)C(=O)O2:0.05666812227,[Li+].[N+](=O)([O-])[O-]:0.2070297317,25.0,105
"1 M LiFSI in DME/TFSPP (3/7, v/v) with 1% LiDFBP + 1% LiNO3",5.9,0.77,COCCOC:2.88948069241012,C1CCCN(C1)S(=O)(=O)C(F)(F)F:4.3506284241057,,,,[Li+].[N-](S(=O)(=O)F)S(=O)(=O)F:1,[Li+].[P-](F)(F)12(OC(=O)C(=O)O1)OC(=O)C(=O)O2:0.05527868201,[Li+].[N+](=O)([O-])[O-]:0.2019535895,25.0,105
"LiFSI : TG = (1 : 2.27 mol/mol), About 2 M (TG-MCE)",3.45,0.54,COCCOCCOCCOCCOC:2.27,,,,,[Li+].[N-](S(=O)(=O)F)S(=O)(=O)F:1,,,25.0,106
"LiFSI : TG = (1 : 0.61 mol/mol), About 5 M (TG-HCE)",0.46,-0.34,COCCOCCOCCOCCOC:0.61,,,,,[Li+].[N-](S(=O)(=O)F)S(=O)(=O)F:1,,,25.0,106
"LiFSI : TG : TTE = (1 : 0.61 : 1.98 mol/mol/mol), Whole ≈ 2 M, Local ≈ 5 M (TG-DHCE)",4.91,0.69,COCCOCCOCCOCCOC:0.61,FC(F)C(F)(F)COC(F)(F)C(F)F:0.98,,,,[Li+].[N-](S(=O)(=O)F)S(=O)(=O)F:1,,,25.0,106
1.5 M LiDFOB in FEC:TFP (1:2 by volume),4.4,0.64,C1C(OC(=O)O1)F:4.56999893136201,C(C(F)(F)F)OP(=O)(OCC(F)(F)F)OCC(F)(F)F:3.02525648850525,,,,[Li+].[B-]1(OC(=O)C(=O)O1)(F)F:1.5,,,25.0,107
1 M LiFSI in DTDL,1.4,0.15,COC1(OCC(O1)C(F)(F)F)OC:6.480977589,,,,,[Li+].[N-](S(=O)(=O)F)S(=O)(=O)F:1,,,30.0,109
1 m LiDFOB + 0.5 m LiNO3 in DME:PFPN (7:3 vol/vol),5.54,0.74,COCCOC:6.74212161562361,CCOP1(=NP(=NP(=N1)(F)F)(F)F)F:1.70188006836612,,,,[Li+].[B-]1(OC(=O)C(=O)O1)(F)F:1,[Li+].[N+](=O)([O-])[O-]:0.5,,30.0,110
1 m LiPF6 in FEC:FEMC:TTE (2:6:2 vol/vol),3.29,0.52,C1C(OC(=O)O1)F:2.74199935881721,COC(=O)OCC(F)(F)F:5.08603238866397,FC(F)C(F)(F)COC(F)(F)C(F)F:1.32048155393352,,,[Li+].F[P-](F)(F)(F)(F)F:1,,,30.0,110
LiFSI:DME:TFSF = 1:1.2:3 (molar ratio),2.38,0.38,COCCOC:1.2,C(C(F)(F)F)OS(=O)(=O)C(F)(F)F:3,,,,[Li+].[N-](S(=O)(=O)F)S(=O)(=O)F:1,,,25.0,111
1.8 M LiFSI in DME,13.74,1.14,COCCOC:9.63160230803373,,,,,[Li+].[N-](S(=O)(=O)F)S(=O)(=O)F:1.8,,,25.0,111
"1 M LiPF6 in EC:DEC (molar ratio 1:4:4), abbreviated as ED",6.4,0.81,C1COC(=O)O1:4,O=C(OCC)OCC:4,,,,[Li+].F[P-](F)(F)(F)(F)F:1,,,25.0,112
"1 M LiPF6 in FEC:ETFEC (molar ratio 1:4:4), abbreviated as FE",3.3,0.52,C1C(OC(=O)O1)F:4,O=C(OCC(F)(F)(F))OCC:4,,,,[Li+].F[P-](F)(F)(F)(F)F:1,,,25.0,112
"1 M LiPF6 in FEC:ETFEC:PFPN (molar ratio 1:3.8:3.8:0.4), abbreviated as FEP",3.1,0.49,C1C(OC(=O)O1)F:3.8,O=C(OCC(F)(F)(F))OCC:3.8,CCOP1(=NP(=NP(=N1)(F)F)(F)F)F:0.4,,,[Li+].F[P-](F)(F)(F)(F)F:1,,,25.0,112
1 M LiFSI in THF2,2.22,0.35,CC1CCCO1:9.91593516325299,,,,,[Li+].[N-](S(=O)(=O)F)S(=O)(=O)F:1,,,25.0,114
"1 M LiFSI in THF2/TTE (0.2/0.75, v/v)",0.64,-0.19,CC1CCCO1:2.08756529747368,FC(F)C(F)(F)COC(F)(F)C(F)F:5.21242718684211,,,,[Li+].[N-](S(=O)(=O)F)S(=O)(=O)F:1,,,25.0,114
"1 M LiFSI in THF2/TTE/FMP (0.2/0.625/0.125, v/v)",0.76,-0.12,CC1CCCO1:2.08756529747368,FC(F)C(F)(F)COC(F)(F)C(F)F:4.34368932236842,C(C(C(C(F)(F)F)(F)F)(F)F)(C(F)(F)F)(C(F)(F)F)F:0.668715630040668,,,[Li+].[N-](S(=O)(=O)F)S(=O)(=O)F:1,,,25.0,114
"1 M LiTFSI in DOL/DME (1/1, v/v)",13.43,1.13,O1CCOC1:7.15462080509733,COCCOC:4.81580115401687,,,,[Li+].C(F)(F)(F)S(=O)(=O)[N-]S(=O)(=O)C(F)(F)F:1,,,25.0,114
"1.0 mol/L LiPF6 in EC:EMC:DMC (1:1:1 by mass), denoted as EED electrolyte",11.48,1.06,C1COC(=O)O1:4.227407963,CCOC(=O)OC:3.575981711,COC(=O)OC:4.132796021,,,[Li+].F[P-](F)(F)(F)(F)F:1,,,25.0,115
"1.0 mol/L LiPF6 in EC:EMC:DMC:TFEC (5 wt% TFEC added, denoted as EEDT electrolyte)",10.9,1.04,C1COC(=O)O1:4.227407963,CCOC(=O)OC:3.575981711,COC(=O)OC:4.132796021,C(C(F)(F)F)OC(=O)OCC(F)(F)F:0.2805900072,,[Li+].F[P-](F)(F)(F)(F)F:1,,,25.0,115
1.0 M LiFSI in BFME,2.32,0.37,FCCOCOCCF:8.778190123,,,,,[Li+].[N-](S(=O)(=O)F)S(=O)(=O)F:1,,,25.0,116
1.2 M LiFSI in F2DEM,3.01,0.48,FCCOCOCCF:8.778190123,,,,,[Li+].[N-](S(=O)(=O)F)S(=O)(=O)F:1.2,,,25.0,117
1.6 M LiFSI in F2DEM,3.31,0.52,FCCOCOCCF:8.778190123,,,,,[Li+].[N-](S(=O)(=O)F)S(=O)(=O)F:1.6,,,25.0,117
2 M LiFSI in F2DEM,3.58,0.55,FCCOCOCCF:8.778190123,,,,,[Li+].[N-](S(=O)(=O)F)S(=O)(=O)F:2,,,25.0,117
3 M LiFSI in F2DEM,3.12,0.49,FCCOCOCCF:8.778190123,,,,,[Li+].[N-](S(=O)(=O)F)S(=O)(=O)F:3,,,25.0,117
1.2 M LiFSI in DEM,3.27,0.51,CCOCOCC:7.97887662,,,,,[Li+].[N-](S(=O)(=O)F)S(=O)(=O)F:1.2,,,25.0,117
1.6 M LiFSI in DEM,2.99,0.48,CCOCOCC:7.97887662,,,,,[Li+].[N-](S(=O)(=O)F)S(=O)(=O)F:1.6,,,25.0,117
2 M LiFSI in DEM,4.85,0.69,CCOCOCC:7.97887662,,,,,[Li+].[N-](S(=O)(=O)F)S(=O)(=O)F:2,,,25.0,117
3 M LiFSI in DEM,1.57,0.2,CCOCOCC:7.97887662,,,,,[Li+].[N-](S(=O)(=O)F)S(=O)(=O)F:3,,,25.0,117
1.2 M LiFSI in F5DEE,2.29,0.36,FC(F)COCCOCC(F)(F)(F):6.19798973728211,,,,,[Li+].[N-](S(=O)(=O)F)S(=O)(=O)F:1.2,,,25.0,117
1.6 M LiFSI in F5DEE,1.92,0.28,FC(F)COCCOCC(F)(F)(F):6.19798973728211,,,,,[Li+].[N-](S(=O)(=O)F)S(=O)(=O)F:1.6,,,25.0,117
2 M LiFSI in F5DEE,1.85,0.27,FC(F)COCCOCC(F)(F)(F):6.19798973728211,,,,,[Li+].[N-](S(=O)(=O)F)S(=O)(=O)F:2,,,25.0,117
"1 M LiFSI in FEC:EMC (1:1 vol/vol) (DE, dilute electrolyte, baseline control)",9.73,0.99,C1C(OC(=O)O1)F:6.854998397,CCOC(=O)OC:4.83170675478368,,,,[Li+].[N-](S(=O)(=O)F)S(=O)(=O)F:1,,,25.0,118
"1 M LiFSI in EMC:FEC:D2 (1.5:1.5:7 by volume) (LPE, low-polarity electrolyte)",2.87,0.46,CCOC(=O)OC:1.449512026,C1C(OC(=O)O1)F:2.056499519,C(C(F)(F)F)OC(C(F)F)(F)F:5.20283509277031,,,[Li+].[N-](S(=O)(=O)F)S(=O)(=O)F:1,,,25.0,118
"1 M LiFSI in EMC:FEC:DTF (1.5:1.5:7 by volume) (DCE, decoordination electrolyte)",3.12,0.49,CCOC(=O)OC:1.449512026,C1C(OC(=O)O1)F:2.056499519,C(C(F)F)OS(=O)(=O)C(F)(F)F:5.26691887347625,,,[Li+].[N-](S(=O)(=O)F)S(=O)(=O)F:1,,,25.0,118
"1 mol L−1 LiTFSI in FDMA/EC (FDMA:EC, 1:1 vol/vol)",7.34,0.87,CN(C)C(=O)C(F)(F)F:4.464981786,C1COC(=O)O1:7.494719629,,,,[Li+].C(F)(F)(F)S(=O)(=O)[N-]S(=O)(=O)C(F)(F)F:1,,,25.0,119
"1 mol L−1 LiTFSI in FDMA/FEC (FDMA:FEC, 1:1 vol/vol)",5.79,0.76,CN(C)C(=O)C(F)(F)F:4.464981786,C1C(OC(=O)O1)F:6.854998397,,,,[Li+].C(F)(F)(F)S(=O)(=O)[N-]S(=O)(=O)C(F)(F)F:1,,,25.0,119
"1 mol L−1 LiTFSI in FDMA/DFEC (FDMA:DFEC, 1:1 vol/vol)",3.65,0.56,CN(C)C(=O)C(F)(F)F:4.464981786,FC1OC(=O)OC1F:6.127055788,,,,[Li+].C(F)(F)(F)S(=O)(=O)[N-]S(=O)(=O)C(F)(F)F:1,,,25.0,119
1 mol L-1 LiTFSI in EC solvent,0.8,-0.1,C1COC(=O)O1:14.98943926,,,,,[Li+].C(F)(F)(F)S(=O)(=O)[N-]S(=O)(=O)C(F)(F)F:1,,,25.0,119
1 mol L-1 LiTFSI in FEC solvent,0.39,-0.41,C1C(OC(=O)O1)F:13.70999679,,,,,[Li+].C(F)(F)(F)S(=O)(=O)[N-]S(=O)(=O)C(F)(F)F:1,,,25.0,119
1 mol L-1 LiTFSI in DFEC solvent,0.26,-0.59,FC1OC(=O)OC1F:12.25411158,,,,,[Li+].C(F)(F)(F)S(=O)(=O)[N-]S(=O)(=O)C(F)(F)F:1,,,25.0,119
2 M LiFSI in DME,10.48,1.02,COCCOC:9.631602308,,,,,[Li+].[N-](S(=O)(=O)F)S(=O)(=O)F:2,,,25.0,122
2 M LiFSI in DMP,7.66,0.88,COCC(C)OC:8.20931349,,,,,[Li+].[N-](S(=O)(=O)F)S(=O)(=O)F:2,,,25.0,122
2 M LiFSI in TFDMP,7.4,0.87,COCC(C(F)(F)(F))OC:7.08322792815583,,,,,[Li+].[N-](S(=O)(=O)F)S(=O)(=O)F:2,,,25.0,123
0.5 M LiFSI in diethyl ether (DEE) ,0.28,-0.55,CCOCC:9.624932542,,,,,[Li+].[N-](S(=O)(=O)F)S(=O)(=O)F:0.5,,,30.0,124
1 M LiFSI in diethyl ether (DEE) ,0.9,-0.05,CCOCC:9.624932542,,,,,[Li+].[N-](S(=O)(=O)F)S(=O)(=O)F:1,,,30.0,124
1.5 M LiFSI in diethyl ether (DEE) ,1.39,0.14,CCOCC:9.624932542,,,,,[Li+].[N-](S(=O)(=O)F)S(=O)(=O)F:1.5,,,30.0,124
2 M LiFSI in diethyl ether (DEE) ,1.81,0.26,CCOCC:9.624932542,,,,,[Li+].[N-](S(=O)(=O)F)S(=O)(=O)F:2,,,30.0,124
2.5 M LiFSI in diethyl ether (DEE),1.89,0.28,CCOCC:9.624932542,,,,,[Li+].[N-](S(=O)(=O)F)S(=O)(=O)F:2.5,,,30.0,124
0.5 M LiFSI in bis(2-fluoroethyl) ether (BFE) ,5.39,0.73,C(F)COCCF:8.900756564,,,,,[Li+].[N-](S(=O)(=O)F)S(=O)(=O)F:0.5,,,30.0,124
1 M LiFSI in bis(2-fluoroethyl) ether (BFE) ,7.5,0.88,C(F)COCCF:8.900756564,,,,,[Li+].[N-](S(=O)(=O)F)S(=O)(=O)F:1,,,30.0,124
1.5 M LiFSI in bis(2-fluoroethyl) ether (BFE) ,7.79,0.89,C(F)COCCF:8.900756564,,,,,[Li+].[N-](S(=O)(=O)F)S(=O)(=O)F:1.5,,,30.0,124
2 M LiFSI in bis(2-fluoroethyl) ether (BFE) ,7.99,0.9,C(F)COCCF:8.900756564,,,,,[Li+].[N-](S(=O)(=O)F)S(=O)(=O)F:2,,,30.0,124
2.5 M LiFSI in bis(2-fluoroethyl) ether (BFE) ,7.87,0.9,C(F)COCCF:8.900756564,,,,,[Li+].[N-](S(=O)(=O)F)S(=O)(=O)F:2.5,,,30.0,124
0.9 M LiFSI in DME,23.4,1.37,COCCOC:9.631602308,,,,,[Li+].[N-](S(=O)(=O)F)S(=O)(=O)F:0.9,,,25.0,125
3 M LiFSI in DME,10.1,1.0,COCCOC:9.631602308,,,,,[Li+].[N-](S(=O)(=O)F)S(=O)(=O)F:3,,,25.0,125
0.9 M LiFSI in DEE,11.0,1.04,CCOCCOCC:7.125207325,,,,,[Li+].[N-](S(=O)(=O)F)S(=O)(=O)F:0.9,,,25.0,125
3 M LiFSI in DEE,8.11,0.91,CCOCCOCC:7.125207325,,,,,[Li+].[N-](S(=O)(=O)F)S(=O)(=O)F:3,,,25.0,125
0.9 M LiFSI in DMM,2.93,0.47,COCOC:9.631602308,,,,,[Li+].[N-](S(=O)(=O)F)S(=O)(=O)F:0.9,,,25.0,125
3 M LiFSI in DMM,8.03,0.9,COCOC:9.631602308,,,,,[Li+].[N-](S(=O)(=O)F)S(=O)(=O)F:3,,,25.0,125
0.9 M LiFSI in DEM,0.88,-0.05,CCOCOCC:7.97887662,,,,,[Li+].[N-](S(=O)(=O)F)S(=O)(=O)F:0.9,,,25.0,125
3 M LiFSI in DEM,2.73,0.44,CCOCOCC:7.97887662,,,,,[Li+].[N-](S(=O)(=O)F)S(=O)(=O)F:3,,,25.0,125
1 M LiTFSI in DME,16.4,1.21,COCCOC:9.631602308,,,,,[Li+].C(F)(F)(F)S(=O)(=O)[N-]S(=O)(=O)C(F)(F)F:1,,,25.0,126
1 M LiSTFSI in DME,9.88,0.99,COCCOC:9.631602308,,,,,[Li+].C(F)(F)(F)S(=O)(=O)[N-]S(=O)C(F)(F)F:1,,,25.0,126
1 M LiBSTFSI in DME,0.74,-0.13,COCCOC:9.631602308,,,,,[Li+].C(F)(F)(F)S(=O)[N-]S(=O)C(F)(F)F:1,,,25.0,126
1 M LiFSI in DME,21.3,1.33,COCCOC:9.631602308,,,,,[Li+].[N-](S(=O)(=O)F)S(=O)(=O)F:1,,,25.0,126
1 M LiFSI + 0.2 M LiNO3 in DME (E-DME),16.66,1.22,COCCOC:9.631602308,,,,,[Li+].[N-](S(=O)(=O)F)S(=O)(=O)F:1,[Li+].[N+](=O)([O-])[O-]:0.2,,25.0,126
1 M LiFSI + 0.2 M LiNO3 in DME + 0.3 M LiDFOB (E-LiDFOB),15.46,1.19,COCCOC:9.631602308,,,,,[Li+].[N-](S(=O)(=O)F)S(=O)(=O)F:1,[Li+].[N+](=O)([O-])[O-]:0.2,[Li+].[B-]1(OC(=O)C(=O)O1)(F)F:0.3,25.0,126
1 M LiFSI + 0.2 M LiNO3 in DME + 0.3 M LiSTFSI (E-LiSTFSI),15.34,1.19,COCCOC:9.631602308,,,,,[Li+].[N-](S(=O)(=O)F)S(=O)(=O)F:1,[Li+].[N+](=O)([O-])[O-]:0.2,[Li+].C(F)(F)(F)S(=O)(=O)[N-]S(=O)C(F)(F)F:0.3,25.0,126
1 M LiFSI + 0.2 M LiNO3 in DME + 0.3 M LiBSTFSI (E-LiBSTFSI),10.01,1.0,COCCOC:9.631602308,,,,,[Li+].[N-](S(=O)(=O)F)S(=O)(=O)F:1,[Li+].[N+](=O)([O-])[O-]:0.2,[Li+].C(F)(F)(F)S(=O)[N-]S(=O)C(F)(F)F:0.3,25.0,126
1.2 m LiFSI in DME,14.71,1.17,COCCOC:9.631602308,,,,,[Li+].[N-](S(=O)(=O)F)S(=O)(=O)F:1.2,,,25.0,127
1.2 m LiFSI in DMC,10.69,1.03,COC(=O)OC:11.87859411,,,,,[Li+].[N-](S(=O)(=O)F)S(=O)(=O)F:1.2,,,25.0,127
1.2 m LiFSI in BMC + 0.75 wt.% LiNO3 + 1 wt.% LiDFBOP,2.48,0.39,COCCOC(=O)OCCOC:5.999551016,,,,,[Li+].[N-](S(=O)(=O)F)S(=O)(=O)F:1.2,[Li+].[N+](=O)([O-])[O-]:0.1406980421,[Li+].[P-](F)(F)12(OC(=O)C(=O)O1)OC(=O)C(=O)O2:0.05134910679,25.0,127
1.2 m LiFSI in BMC,2.56,0.41,COCCOC(=O)OCCOC:5.999551016,,,,,[Li+].[N-](S(=O)(=O)F)S(=O)(=O)F:1.2,,,25.0,127
2.2 M LiFSI in DME:MFSI (1:1.2:2 mol/mol),2.34,0.37,COCCOC:1.2, S(F)(=O)(=O)N(C)S(=O)(=O)F:2,,,,[Li+].[N-](S(=O)(=O)F)S(=O)(=O)F:1,,,25.0,128
1 M LiFSI in DME:TFF (1:1.2:7 mol/mol),3.31,0.52,COCCOC:1.2,C1(F)(F)C(F)(F)COC1:7,,,,[Li+].[N-](S(=O)(=O)F)S(=O)(=O)F:1,,,25.0,128
1.6 M LiFSI in DmTFSA,1.36,0.13,C(F)(F)(F)S(=O)(=O)N(C)C:7.338413774,,,,,[Li+].[N-](S(=O)(=O)F)S(=O)(=O)F:1.6,,,25.0,129
1.6 M LiFSI in AzTFSA,1.05,0.02,C(F)(F)(F)S(=O)(=O)N1CCC1:6.872488898,,,,,[Li+].[N-](S(=O)(=O)F)S(=O)(=O)F:1.6,,,25.0,129
1.6 M LiFSI in PyTFSA,0.73,-0.14,C(F)(F)(F)S(=O)(=O)N1CCCC1:6.398897421,,,,,[Li+].[N-](S(=O)(=O)F)S(=O)(=O)F:1.6,,,25.0,129
1 M LiFSI in PiTFSA,0.32,-0.49,C(F)(F)(F)S(=O)(=O)N1CCCCC1:5.986369497,,,,,[Li+].[N-](S(=O)(=O)F)S(=O)(=O)F:1,,,25.0,129
1 M LiFSI in MoTFSA,0.11,-0.97,C(F)(F)(F)S(=O)(=O)N1CCOCC1:5.930656934,,,,,[Li+].[N-](S(=O)(=O)F)S(=O)(=O)F:1,,,25.0,129
1.8 M LiFSI in DPE,0.61,-0.22,CCCOCCC:7.203186627,,,,,[Li+].[N-](S(=O)(=O)F)S(=O)(=O)F:1.8,,,25.0,130
1.8 M LiFSI in DEE,1.35,0.13,CCOCC:9.624932542,,,,,[Li+].[N-](S(=O)(=O)F)S(=O)(=O)F:1.8,,,25.0,130
1.8 M LiFSI in DME,13.58,1.13,COCCOC:9.631602308,,,,,[Li+].[N-](S(=O)(=O)F)S(=O)(=O)F:1.8,,,25.0,130
1.8 M LiFSI in DIG,6.45,0.81,COCCOCCOC:6.983677424,,,,,[Li+].[N-](S(=O)(=O)F)S(=O)(=O)F:1.8,,,25.0,130
1 M LiFSI in DME,22.5,1.35,COCCOC:9.631602308,,,,,[Li+].[N-](S(=O)(=O)F)S(=O)(=O)F:1,,,25.0,131
1 M LiFSI in BTFM:DME (7:1 vol/vol),2.7,0.43,C(C(F)(F)F)OCOCC(F)(F)F:5.7923523035,COCCOC:1.2039502885,,,,[Li+].[N-](S(=O)(=O)F)S(=O)(=O)F:1,,,25.0,131
2 M LiFSI in BTFM:DME (3:1 vol/vol),5.5,0.74,C(C(F)(F)F)OCOCC(F)(F)F:4.964873403,COCCOC:2.407900577,,,,[Li+].[N-](S(=O)(=O)F)S(=O)(=O)F:2,,,25.0,131
1.5 M LiFSI in DME:HFME:Hex (1:2.1:0.9 v/v/v),6.21,0.79,COCCOC:2.407900577,C(F)(F)(F)C(OC)C(F)(F)(F):4.00829396888,CCCCCC:2.2940889786,,,[Li+].[N-](S(=O)(=O)F)S(=O)(=O)F:1.5,,,25.0,132
1.5 M LiFSI in DME:HFME (1:3 v/v),6.26,0.8,COCCOC:2.407900577,C(F)(F)(F)C(OC)C(F)(F)(F):5.726134241,,,,[Li+].[N-](S(=O)(=O)F)S(=O)(=O)F:1.5,,,25.0,132
2 M LiFSI in DME,18.8,1.27,COCCOC:9.631602308,,,,,[Li+].[N-](S(=O)(=O)F)S(=O)(=O)F:2,,,25.0,133
1 M LiFSI in DME:BTFMD (1:7 v/v),2.7,0.43,COCCOC:1.2039502885,C1COC(O1)(C(F)(F)F)C(F)(F)F:6.3728757085,,,,[Li+].[N-](S(=O)(=O)F)S(=O)(=O)F:1,,,25.0,133
2 M LiFSI in DME:BTFMD (1:3 v/v),5.5,0.74,COCCOC:2.407900577,C1COC(O1)(C(F)(F)F)C(F)(F)F:5.462464893,,,,[Li+].[N-](S(=O)(=O)F)S(=O)(=O)F:2,,,25.0,133
1.5 M LiFSI in MNBE,3.96,0.6,CCCCOC:8.44015882,,,,,[Li+].[N-](S(=O)(=O)F)S(=O)(=O)F:1.5,,,25.0,134
1.5 M LiFSI in DME:MNBE (3:2 v/v),12.55,1.1,COCCOC:5.778961385,CCCCOC:3.376063528,,,,[Li+].[N-](S(=O)(=O)F)S(=O)(=O)F:1.5,,,25.0,134
1.5 M LiFSI in DME:MNBE (4:1 v/v),14.97,1.18,COCCOC:7.705281846,CCCCOC:1.688031764,,,,[Li+].[N-](S(=O)(=O)F)S(=O)(=O)F:1.5,,,25.0,134
1.5 M LiFSI in DME:MNBE (1:4 v/v),7.54,0.88,COCCOC:1.926320462,CCCCOC:6.752127056,,,,[Li+].[N-](S(=O)(=O)F)S(=O)(=O)F:1.5,,,25.0,134
1 M LiFSI in DME,15.4,1.19,COCCOC:9.631602308,,,,,[Li+].[N-](S(=O)(=O)F)S(=O)(=O)F:1,,,25.0,135
1 M LiFSI in EME (1-ethoxy-2-methoxyethane),10.87,1.04,COCCOCC:8.231397024,,,,,[Li+].[N-](S(=O)(=O)F)S(=O)(=O)F:1,,,25.0,135
1 M LiFSI in MPE (1-methoxy-2-propoxyethane),6.91,0.84,COCCOCCC:7.120494161,,,,,[Li+].[N-](S(=O)(=O)F)S(=O)(=O)F:1,,,25.0,135
1 M LiFSI in DEE,8.62,0.94,CCOCCOCC:7.125207325,,,,,[Li+].[N-](S(=O)(=O)F)S(=O)(=O)F:1,,,25.0,135
2 M LiFSI in F2EME,6.97,0.84,COCCOCC(F)(F):7.783803068,,,,,[Li+].[N-](S(=O)(=O)F)S(=O)(=O)F:2,,,25.0,135
2 M LiFSI in F3EME,4.6,0.66,COCCOCC(F)(F)(F):7.199494151,,,,,[Li+].[N-](S(=O)(=O)F)S(=O)(=O)F:2,,,25.0,135
2 M LiFSI in F3DEE,3.79,0.58,FC(F)(F)COCCOCC:6.21558194112043,,,,,[Li+].[N-](S(=O)(=O)F)S(=O)(=O)F:2,,,25.0,135
1 M LiFSI in N-Pyrrolidine-trifluoromethanesulfonamide (TFSPY),0.92,-0.04,C(F)(F)(F)S(=O)(=O)N1CCCC1:6.398897421,,,,,[Li+].[N-](S(=O)(=O)F)S(=O)(=O)F:1,,,25.0,137
1 M LiFSI in N-Piperidine-trifluoromethanesulfonamide (TFSPD),0.63,-0.2,C(F)(F)(F)S(=O)(=O)N1CCCCC1:5.986369497,,,,,[Li+].[N-](S(=O)(=O)F)S(=O)(=O)F:1,,,25.0,137
1 M LiFSI in N-Morpholine-trifluoromethanesulfonamide (TFSMP),0.1,-1.0,C(F)(F)(F)S(=O)(=O)N1CCOCC1:5.930656934,,,,,[Li+].[N-](S(=O)(=O)F)S(=O)(=O)F:1,,,25.0,137
1.8 M LiFSI in DME/TFMB (1:1.1:2.2 molar ratio),2.43,0.39,COCCOC:1.1,C1=CC=C(C=C1)OC(F)(F)F:2.2,,,,[Li+].[N-](S(=O)(=O)F)S(=O)(=O)F:1,,,25.0,140
1.8 M LiFSI in DME/BZTF (1:1.1:2.2 molar ratio),3.46,0.54,COCCOC:1.1,C1=CC=C(C=C1)C(F)(F)F:2.2,,,,[Li+].[N-](S(=O)(=O)F)S(=O)(=O)F:1,,,25.0,140
1.8 M LiFSI in DME/TTE (1:1.1:2.2 molar ratio),1.62,0.21,COCCOC:1.1,FC(F)C(F)(F)COC(F)(F)C(F)F:2.2,,,,[Li+].[N-](S(=O)(=O)F)S(=O)(=O)F:1,,,25.0,140
1m LiFSI in TEP,6.33,0.8,CCOP(=O)(OCC)OCC:5.885162473,,,,,[Li+].[N-](S(=O)(=O)F)S(=O)(=O)F:1,,,25.0,141
2m LiFSI in TEP,3.62,0.56,CCOP(=O)(OCC)OCC:5.885162473,,,,,[Li+].[N-](S(=O)(=O)F)S(=O)(=O)F:2,,,25.0,141
3m LiFSI in TEP,1.27,0.1,CCOP(=O)(OCC)OCC:5.885162473,,,,,[Li+].[N-](S(=O)(=O)F)S(=O)(=O)F:3,,,25.0,141
4m LiFSI in TEP,0.65,-0.19,CCOP(=O)(OCC)OCC:5.885162473,,,,,[Li+].[N-](S(=O)(=O)F)S(=O)(=O)F:4,,,25.0,141
5m LiFSI in TEP,0.58,-0.24,CCOP(=O)(OCC)OCC:5.885162473,,,,,[Li+].[N-](S(=O)(=O)F)S(=O)(=O)F:5,,,25.0,141
"1m LiFSI in TEP:TTE=1:3 vol/vol (TEP-LHCE), LiFSI:TEP = 1:1.5 (mol %)",0.75,-0.13,CCOP(=O)(OCC)OCC:1.471290618,FC(F)C(F)(F)COC(F)(F)C(F)F:4.951805827,,,,[Li+].[N-](S(=O)(=O)F)S(=O)(=O)F:1,,,25.0,141
1m LiFSI in DMEP,3.39,0.53,CCOP(=O)(OCC)COCCOC:4.597599523,,,,,[Li+].[N-](S(=O)(=O)F)S(=O)(=O)F:1,,,25.0,141
2m LiFSI in DMEP,1.79,0.25,CCOP(=O)(OCC)COCCOC:4.597599523,,,,,[Li+].[N-](S(=O)(=O)F)S(=O)(=O)F:2,,,25.0,141
3m LiFSI in DMEP,1.17,0.07,CCOP(=O)(OCC)COCCOC:4.597599523,,,,,[Li+].[N-](S(=O)(=O)F)S(=O)(=O)F:3,,,25.0,141
4m LiFSI in DMEP,0.88,-0.06,CCOP(=O)(OCC)COCCOC:4.597599523,,,,,[Li+].[N-](S(=O)(=O)F)S(=O)(=O)F:4,,,25.0,141
5m LiFSI in DMEP,0.55,-0.26,CCOP(=O)(OCC)COCCOC:4.597599523,,,,,[Li+].[N-](S(=O)(=O)F)S(=O)(=O)F:5,,,25.0,141
6.6m LiFSI in DMEP,0.33,-0.48,CCOP(=O)(OCC)COCCOC:4.597599523,,,,,[Li+].[N-](S(=O)(=O)F)S(=O)(=O)F:6.6,,,25.0,141
"LiFSI:DMEP=6.6m (molality), DMEP:TTE=1:4 vol/vol (DMEP-LHCE)",1.26,0.1,CCOP(=O)(OCC)COCCOC:0.9195199045,FC(F)C(F)(F)COC(F)(F)C(F)F:5.281926216,,,,[Li+].[N-](S(=O)(=O)F)S(=O)(=O)F:6.6,,,25.0,141
1 M LiTFSI in EC/DMC (1:1 v/v),8.9,0.95,C1COC(=O)O1:7.5,COC(=O)OC:5.94,,,,[Li+].C(F)(F)(F)S(=O)(=O)[N-]S(=O)(=O)C(F)(F)F:1,,,25.0,143
1 M LiTFSI in MOX/DMC (1:1 v/v),12.7,1.1,CN1CCOC1=O:5.786350148,COC(=O)OC:5.939297054,,,,[Li+].C(F)(F)(F)S(=O)(=O)[N-]S(=O)(=O)C(F)(F)F:1,,,25.0,143
1 M LiTFSI + 0.2 M LiNO3 in MOX/DMC (1:1 v/v),9.4,0.97,CN1CCOC1=O:5.786350148,COC(=O)OC:5.939297054,,,,[Li+].C(F)(F)(F)S(=O)(=O)[N-]S(=O)(=O)C(F)(F)F:1,[Li+].[N+](=O)([O-])[O-]:0.2,,25.0,143
1 M LiPF6 in EA:FEC (v/v = 10:1),6.3,0.8,O=C(OCC)C:9.307182421,C1C(OC(=O)O1)F:1.246363345,,,,[Li+].F[P-](F)(F)(F)(F)F:1,,,25.0,144
"1 M LiPF6 with 2 vt% 1,3-propanesultone (PS) additive in EA:FEC (v/v = 10:1)",8.04,0.9,O=C(OCC)C:9.307182421,C1C(OC(=O)O1)F:1.246363345,O=S1(OCCC1)=O:0.2279351564,,,[Li+].F[P-](F)(F)(F)(F)F:1,,,25.0,144
"1 m LiFSI in MODL (2-methoxyl-1,3-dioxolane), no additives",3.43,0.54,COC1OCCO1:10.48991354,,,,,[Li+].[N-](S(=O)(=O)F)S(=O)(=O)F:1,,,25.0,145
"3 m LiFSI in MODL (2-methoxyl-1,3-dioxolane), no additives",2.65,0.42,COC1OCCO1:10.48991354,,,,,[Li+].[N-](S(=O)(=O)F)S(=O)(=O)F:3,,,25.0,145
"5 m LiFSI in MODL (2-methoxyl-1,3-dioxolane), no additives",1.11,0.05,COC1OCCO1:10.48991354,,,,,[Li+].[N-](S(=O)(=O)F)S(=O)(=O)F:5,,,25.0,145
"6 m LiFSI in MODL (2-methoxyl-1,3-dioxolane), no additives",0.89,-0.05,COC1OCCO1:10.48991354,,,,,[Li+].[N-](S(=O)(=O)F)S(=O)(=O)F:6.6,,,25.0,145
"10 m LiFSI in MODL (2-methoxyl-1,3-dioxolane), no additives",0.25,-0.6,COC1OCCO1:10.48991354,,,,,[Li+].[N-](S(=O)(=O)F)S(=O)(=O)F:10,,,25.0,145
"1 M LiFSI in THP/FEC (95:5, v:v) with 3 wt% LiNO3",3.88,0.59,C1CCOCC1:9.706257982,C1C(OC(=O)O1)F:0.6854998397,,,,[Li+].[N-](S(=O)(=O)F)S(=O)(=O)F:1,[Li+].[N+](=O)([O-])[O-]:0.4767672226,,25.0,147
1 M LiFSI in F5DEE,2.72,0.43,FC(F)COCCOCC(F)(F)(F):6.197989737,,,,,[Li+].[N-](S(=O)(=O)F)S(=O)(=O)F:1,,,25.0,148
"1 M LiFSI in F3DEE:F4DEE:F5DEE:F6DEE (F3-6DEE, equivolume mixture of four fluorinated DEE derivatives)",4.32,0.64,FC(F)(F)COCCOCC:1.55389548528011,FC(F)COCCOCC(F)(F):1.63037761649311,FC(F)COCCOCC(F)(F)(F):1.54949743432053,FC(F)(F)COCCOCC(F)(F)(F):1.54782331817941,,[Li+].[N-](S(=O)(=O)F)S(=O)(=O)F:1,,,25.0,148
"1 M LiFSI in EMC:TTE (15:85, v/v)",0.88,-0.05,CCOC(=O)OC:1.449512026,FC(F)C(F)(F)COC(F)(F)C(F)F:5.612046604,,,,[Li+].[N-](S(=O)(=O)F)S(=O)(=O)F:1,,,25.0,148
"1 M LiFSI in EMC:DMC:DEC:TTE (7.5:3.75:3.75:85, v/v)",0.92,-0.04,CCOC(=O)OC:0.7247560132,COC(=O)OC:0.445447279,O=C(OCC)OCC:0.3095107085,FC(F)C(F)(F)COC(F)(F)C(F)F:5.612046604,,[Li+].[N-](S(=O)(=O)F)S(=O)(=O)F:1,,,25.0,148
"1 M LiFSI in EMC:DMC:DEC:TTE:BTFE (7.5:3.75:3.75:42.5:42.5, v/v)",1.59,0.2,CCOC(=O)OC:0.7247560132,COC(=O)OC:0.445447279,O=C(OCC)OCC:0.3095107085,FC(F)C(F)(F)COC(F)(F)C(F)F:2.806023302,C(C(F)(F)F)OCC(F)(F)F:3.277274924,[Li+].[N-](S(=O)(=O)F)S(=O)(=O)F:1,,,25.0,148
1 M LiFSI in DME (10% v/v) + TTE (90% v/v),1.67,0.22,COCCOC:0.9631602308,FC(F)C(F)(F)COC(F)(F)C(F)F:5.942166993,,,,[Li+].[N-](S(=O)(=O)F)S(=O)(=O)F:1,,,25.0,148
1 M LiFSI in DME (5% v/v) + DEE (2.5% v/v) + DEGDME (2.5% v/v) + TTE (90% v/v),1.89,0.28,COCCOC:0.4815801154,CCOCCOCC:0.1781301831,COCCOCCOC:0.1745919356,FC(F)C(F)(F)COC(F)(F)C(F)F:5.942166993,,[Li+].[N-](S(=O)(=O)F)S(=O)(=O)F:1,,,25.0,148
1 M LiFSI in DME (5% v/v) + DEE (2.5% v/v) + DEGDME (2.5% v/v) + TTE (45% v/v) + BTFE (45% v/v),3.57,0.55,COCCOC:0.4815801154,CCOCCOCC:0.1781301831,COCCOCCOC:0.1745919356,FC(F)C(F)(F)COC(F)(F)C(F)F:2.971083496,C(C(F)(F)F)OCC(F)(F)F:3.470055802,[Li+].[N-](S(=O)(=O)F)S(=O)(=O)F:1,,,25.0,148
1 M LiFSI in DME:HFC (1:7 v/v),5.69,0.76,COCCOC:1.203950289,C(C(C(F)(F)F)F)(C(C(F)(F)F)(F)F)F:5.554453481,,,,[Li+].[N-](S(=O)(=O)F)S(=O)(=O)F:1,,,25.0,149
4 M LiFSI in DME (HCE),5.12,0.71,COCCOC:9.631602308,,,,,[Li+].[N-](S(=O)(=O)F)S(=O)(=O)F:4,,,25.0,149
1.0 m LiTFSI in DME,17.2,1.24,COCCOC:9.631602308,,,,,[Li+].C(F)(F)(F)S(=O)(=O)[N-]S(=O)(=O)C(F)(F)F:1,,,25.0,150
1.0 m LiTFSI in DME/DOL,15.4,1.19,O1CCOC1:7.15462080509733,COCCOC:4.81580115401687,,,,[Li+].C(F)(F)(F)S(=O)(=O)[N-]S(=O)(=O)C(F)(F)F:1,,,25.0,150
1.0 m LiFSI in DME/DOL,21.7,1.34,O1CCOC1:7.15462080509733,COCCOC:4.81580115401687,,,,[Li+].[N-](S(=O)(=O)F)S(=O)(=O)F:1,,,25.0,150
"1.0 m LiFSI, 0.1 m LiNO3 in DME/DOL",22.3,1.35,O1CCOC1:7.15462080509733,COCCOC:4.81580115401687,,,,[Li+].[N-](S(=O)(=O)F)S(=O)(=O)F:1,[Li+].[N+](=O)([O-])[O-]:0.1,,25.0,150
1 M LiTFSI in Succinonitrile (SN),3.97,0.6,C(CC#N)C#N:12.298664,,,,,[Li+].C(F)(F)(F)S(=O)(=O)[N-]S(=O)(=O)C(F)(F)F:1,,,25.0,151
1 M LiTFSI in Succinonitrile (SN) with 10 wt% FEC,4.1,0.61,C(CC#N)C#N:12.298664,C1C(OC(=O)O1)F:1.199473853,,,,[Li+].C(F)(F)(F)S(=O)(=O)[N-]S(=O)(=O)C(F)(F)F:1,,,25.0,151
2.1 M LiTFSI in Succinonitrile (SN) with 10 wt% FEC,2.06,0.31,C(CC#N)C#N:12.298664,C1C(OC(=O)O1)F:1.497245743,,,,[Li+].C(F)(F)(F)S(=O)(=O)[N-]S(=O)(=O)C(F)(F)F:2.1,,,25.0,151
1 M LiTFSI in SN/TTE (40:60 vol/vol) with 10 wt.% FEC,1.89,0.28,C(CC#N)C#N:4.919465601,FC(F)C(F)(F)COC(F)(F)C(F)F:3.961444662,C1C(OC(=O)O1)F:1.238406849,,,[Li+].C(F)(F)(F)S(=O)(=O)[N-]S(=O)(=O)C(F)(F)F:1,,,25.0,151
1 M LiTFSI in EC/TTE (40:60 vol/vol) with 10 wt.% FEC,2.84,0.45,C1COC(=O)O1:5.995775703,FC(F)C(F)(F)COC(F)(F)C(F)F:3.961444662,C1C(OC(=O)O1)F:1.364757576,,,[Li+].C(F)(F)(F)S(=O)(=O)[N-]S(=O)(=O)C(F)(F)F:1,,,25.0,151
"2 M LiTFSI in DEE:FEC (7:3 vol/vol), denoted as 2T",7.09,0.85,CCOCCOCC:4.987645127,C1C(OC(=O)O1)F:4.112999038,,,,[Li+].C(F)(F)(F)S(=O)(=O)[N-]S(=O)(=O)C(F)(F)F:2,,,25.0,154
"1 M LiTFSI + 1 M LiBF4 in DEE:FEC (7:3 vol/vol), denoted as TB (dual salt)",7.33,0.87,CCOCCOCC:4.987645127,C1C(OC(=O)O1)F:4.112999038,,,,[Li+].C(F)(F)(F)S(=O)(=O)[N-]S(=O)(=O)C(F)(F)F:1,[Li+].F[B-](F)(F)(F):1,,25.0,154
"2 M LiBF4 in DEE:FEC (7:3 vol/vol), denoted as 2B",5.49,0.74,CCOCCOCC:4.987645127,C1C(OC(=O)O1)F:4.112999038,,,,[Li+].F[B-](F)(F)(F):2,,,25.0,154
"2 M LiFSI in TMMS (tetramethyl-1,3-dimethoxydisiloxane), no additives",1.59,0.2,CO[Si](C)(C)O[Si](C)(C)OC:4.583804918,,,,,[Li+].[N-](S(=O)(=O)F)S(=O)(=O)F:2,,,25.0,155
CME (0.2 M LiFNFSI in TEP:BTFE (1:1 vol/vol)),3.1,0.49,CCOP(=O)(OCC)OCC:2.942581237,C(C(F)(F)F)OCC(F)(F)F:3.855617558,,,,[Li+].C(F)(F)(F)S(=O)(=O)[N-]S(=O)(=O)C(F)(F)C(F)(F)C(F)(F)C(F)(F)F:0.2,,,25.0,156
CME (0.4 M LiFNFSI in TEP:BTFE (1:1 vol/vol)),3.55,0.55,CCOP(=O)(OCC)OCC:2.942581237,C(C(F)(F)F)OCC(F)(F)F:3.855617558,,,,[Li+].C(F)(F)(F)S(=O)(=O)[N-]S(=O)(=O)C(F)(F)C(F)(F)C(F)(F)C(F)(F)F:0.4,,,25.0,156
CME (0.6 M LiFNFSI in TEP:BTFE (1:1 vol/vol)),3.76,0.57,CCOP(=O)(OCC)OCC:2.942581237,C(C(F)(F)F)OCC(F)(F)F:3.855617558,,,,[Li+].C(F)(F)(F)S(=O)(=O)[N-]S(=O)(=O)C(F)(F)C(F)(F)C(F)(F)C(F)(F)F:0.6,,,25.0,156
CME (0.8 M LiFNFSI in TEP:BTFE (1:1 vol/vol)),4.05,0.61,CCOP(=O)(OCC)OCC:2.942581237,C(C(F)(F)F)OCC(F)(F)F:3.855617558,,,,[Li+].C(F)(F)(F)S(=O)(=O)[N-]S(=O)(=O)C(F)(F)C(F)(F)C(F)(F)C(F)(F)F:0.8,,,25.0,156
